Repository: anonimpo/dssc-ml

# DSSC Green Materials Dataset

This repository contains scripts and curated outputs for building a high-confidence dye-sensitized solar cell (DSSC) dataset focused on green or environmentally friendly materials from 2020-2026 literature.

## Main Outputs

- `database_2018_13516220/doaj_2020_2026/scraped/green_dssc_high_confidence_records_2020_2026.csv`
- `database_2018_13516220/doaj_2020_2026/scraped/green_dssc_curated_for_ml_2020_2026.csv`
- `database_2018_13516220/doaj_2020_2026/scraped/green_dssc_virtual_combinations_2020_2026.csv`
- `database_2018_13516220/doaj_2020_2026/scraped/high_confidence_ml_dft_workflow.md`

## Workflow

The workflow follows a literature-mining to ML/DFT preparation path:

1. Fetch DOAJ DSSC metadata from 2020-2026.
2. Scrape available full text and PDF sources.
3. Extract DSSC fields: dye, semiconductor, electrolyte, substrate, active area, solar simulator, Voc, Jsc, FF, and PCE.
4. Keep high-confidence records where Voc, Jsc, FF, and PCE are present.
5. Curate records for ML input.
6. Generate virtual green material combinations for later feasibility checks, ML screening, and DFT.

Virtual combinations are not experimental measurements.

## Notes

Raw PDFs, HTML pages, local virtual environments, database dumps, and API keys are intentionally excluded from git.

File: data/Chromophore-database/Spectroscopy_Chromophores.csv (part 1 of 10)
#,Chromophore Name,Smile,Dye type,Solvent,Wavelength S1 (Abs) [nm],Energy S1 (Abs) [eV],Wavelength S1 (Em) [nm],Energy S1 (Em) [eV],Delta_Stocks [eV],Tau_Averge [ns],(1/Tau_Averge) [1/ns],Ref 
1,Cypate,"CC1(C)\C(=C/C=C/C=C/C=C/C2=[N+](CCC([O-])=O)C3=C(C4=CC=CC=C4C=C3)C2(C)C)N(CCC(O)=O)C2=C1C1=CC=CC=C1C=C2 |c:11,22,24,27,40,45,47,50,t:18,20,43|",Cyanine,Water,,#N/A,,#N/A,#N/A,0.2,5,"Lee, H., Berezin, M. Y., Henary, M., Strekowski, L., & Achilefu, S. (2008). Fluorescence lifetime properties of near-infrared cyanine dyes in relation to their structures. Journal of Photochemistry and Photobiology A: Chemistry, 200(2–3), 438–444. https://doi.org/10.1016/j.jphotochem.2008.09.008"
2,Cypate,"CC1(C)\C(=C/C=C/C=C/C=C/C2=[N+](CCC([O-])=O)C3=C(C4=CC=CC=C4C=C3)C2(C)C)N(CCC(O)=O)C2=C1C1=CC=CC=C1C=C2 |c:11,22,24,27,40,45,47,50,t:18,20,43|",Cyanine,Methanol,792,1.565454545,817,1.51755202,0.047902526,0.46,2.173913043,"Lee, H., Berezin, M. Y., Henary, M., Strekowski, L., & Achilefu, S. (2008). Fluorescence lifetime properties of near-infrared cyanine dyes in relation to their structures. Journal of Photochemistry and Photobiology A: Chemistry, 200(2–3), 438–444. https://doi.org/10.1016/j.jphotochem.2008.09.008"
3,Cypate,"CC1(C)\C(=C/C=C/C=C/C=C/C2=[N+](CCC([O-])=O)C3=C(C4=CC=CC=C4C=C3)C2(C)C)N(CCC(O)=O)C2=C1C1=CC=CC=C1C=C2 |c:11,22,24,27,40,45,47,50,t:18,20,43|",Cyanine,Ethanol,,#N/A,,#N/A,#N/A,0.57,1.754385965,"Lee, H., Berezin, M. Y., Henary, M., Strekowski, L., & Achilefu, S. (2008). Fluorescence lifetime properties of near-infrared cyanine dyes in relation to their structures. Journal of Photochemistry and Photobiology A: Chemistry, 200(2–3), 438–444. https://doi.org/10.1016/j.jphotochem.2008.09.008"
4,Cypate,"CC1(C)\C(=C/C=C/C=C/C=C/C2=[N+](CCC([O-])=O)C3=C(C4=CC=CC=C4C=C3)C2(C)C)N(CCC(O)=O)C2=C1C1=CC=CC=C1C=C2 |c:11,22,24,27,40,45,47,50,t:18,20,43|",Cyanine,Acetone,,#N/A,,#N/A,#N/A,0.8,1.25,"Lee, H., Berezin, M. Y., Henary, M., Strekowski, L., & Achilefu, S. (2008). Fluorescence lifetime properties of near-infrared cyanine dyes in relation to their structures. Journal of Photochemistry and Photobiology A: Chemistry, 200(2–3), 438–444. https://doi.org/10.1016/j.jphotochem.2008.09.008"
5,Cypate,"CC1(C)\C(=C/C=C/C=C/C=C/C2=[N+](CCC([O-])=O)C3=C(C4=CC=CC=C4C=C3)C2(C)C)N(CCC(O)=O)C2=C1C1=CC=CC=C1C=C2 |c:11,22,24,27,40,45,47,50,t:18,20,43|",Cyanine,DMSO,,#N/A,,#N/A,#N/A,0.87,1.149425287,"Lee, H., Berezin, M. Y., Henary, M., Strekowski, L., & Achilefu, S. (2008). Fluorescence lifetime properties of near-infrared cyanine dyes in relation to their structures. Journal of Photochemistry and Photobiology A: Chemistry, 200(2–3), 438–444. https://doi.org/10.1016/j.jphotochem.2008.09.008"
6,Cypate,"CC1(C)\C(=C/C=C/C=C/C=C/C2=[N+](CCC([O-])=O)C3=C(C4=CC=CC=C4C=C3)C2(C)C)N(CCC(O)=O)C2=C1C1=CC=CC=C1C=C2 |c:11,22,24,27,40,45,47,50,t:18,20,43|",Cyanine,DCM,,#N/A,,#N/A,#N/A,0.94,1.063829787,"Lee, H., Berezin, M. Y., Henary, M., Strekowski, L., & Achilefu, S. (2008). Fluorescence lifetime properties of near-infrared cyanine dyes in relation to their structures. Journal of Photochemistry and Photobiology A: Chemistry, 200(2–3), 438–444. https://doi.org/10.1016/j.jphotochem.2008.09.008"
7,Cypate,"CC1(C)\C(=C/C=C/C=C/C=C/C2=[N+](CCC([O-])=O)C3=C(C4=CC=CC=C4C=C3)C2(C)C)N(CCC(O)=O)C2=C1C1=CC=CC=C1C=C2 |c:11,22,24,27,40,45,47,50,t:18,20,43|",Cyanine,Chloroform,,#N/A,,#N/A,#N/A,1.01,0.99009901,"Lee, H., Berezin, M. Y., Henary, M., Strekowski, L., & Achilefu, S. (2008). Fluorescence lifetime properties of near-infrared cyanine dyes in relation to their structures. Journal of Photochemistry and Photobiology A: Chemistry, 200(2–3), 438–444. https://doi.org/10.1016/j.jphotochem.2008.09.008"
8,ICG,"CC1(C)\C(=C/C=C/C=C/C=C/C2=[N+](CCCCS([O-])(=O)=O)C3=C(C4=CC=CC=C4C=C3)C2(C)C)N(CCCCS([O-])(=O)=O)C2=C1C1=CC=CC=C1C=C2 |c:11,25,27,30,46,51,53,56,t:21,23,49|",Cyanine,Water,,#N/A,,#N/A,#N/A,0.17,5.882352941,"Publishers, E. S. (1988). Chemical Department, Center of Optical Spectroscopy, Friedrich- Schiller-University Jena, DDR-6900 Jena, Philosophenweg 14, GDR. 173, 377–387."
9,ICG,"CC1(C)\C(=C/C=C/C=C/C=C/C2=[N+](CCCCS([O-])(=O)=O)C3=C(C4=CC=CC=C4C=C3)C2(C)C)N(CCCCS([O-])(=O)=O)C2=C1C1=CC=CC=C1C=C2 |c:11,25,27,30,46,51,53,56,t:21,23,49|",Cyanine,Methanol,792,1.565454545,817,1.51755202,0.047902526,0.51,1.960784314,"Publishers, E. S. (1988). Chemical Department, Center of Optical Spectroscopy, Friedrich- Schiller-University Jena, DDR-6900 Jena, Philosophenweg 14, GDR. 173, 377–387."
10,ICG,"CC1(C)\C(=C/C=C/C=C/C=C/C2=[N+](CCCCS([O-])(=O)=O)C3=C(C4=CC=CC=C4C=C3)C2(C)C)N(CCCCS([O-])(=O)=O)C2=C1C1=CC=CC=C1C=C2 |c:11,25,27,30,46,51,53,56,t:21,23,49|",Cyanine,Ethanol,,#N/A,,#N/A,#N/A,0.62,1.612903226,"Publishers, E. S. (1988). Chemical Department, Center of Optical Spectroscopy, Friedrich- Schiller-University Jena, DDR-6900 Jena, Philosophenweg 14, GDR. 173, 377–387."
11,ICG,"CC1(C)\C(=C/C=C/C=C/C=C/C2=[N+](CCCCS([O-])(=O)=O)C3=C(C4=CC=CC=C4C=C3)C2(C)C)N(CCCCS([O-])(=O)=O)C2=C1C1=CC=CC=C1C=C2 |c:11,25,27,30,46,51,53,56,t:21,23,49|",Cyanine,Acetone,,#N/A,,#N/A,#N/A,0.87,1.149425287,"Publishers, E. S. (1988). Chemical Department, Center of Optical Spectroscopy, Friedrich- Schiller-University Jena, DDR-6900 Jena, Philosophenweg 14, GDR. 173, 377–387."
12,ICG,"CC1(C)\C(=C/C=C/C=C/C=C/C2=[N+](CCCCS([O-])(=O)=O)C3=C(C4=CC=CC=C4C=C3)C2(C)C)N(CCCCS([O-])(=O)=O)C2=C1C1=CC=CC=C1C=C2 |c:11,25,27,30,46,51,53,56,t:21,23,49|",Cyanine,DMSO,,#N/A,,#N/A,#N/A,0.97,1.030927835,"Publishers, E. S. (1988). Chemical Department, Center of Optical Spectroscopy, Friedrich- Schiller-University Jena, DDR-6900 Jena, Philosophenweg 14, GDR. 173, 377–387."
13,ICG,"CC1(C)\C(=C/C=C/C=C/C=C/C2=[N+](CCCCS([O-])(=O)=O)C3=C(C4=CC=CC=C4C=C3)C2(C)C)N(CCCCS([O-])(=O)=O)C2=C1C1=CC=CC=C1C=C2 |c:11,25,27,30,46,51,53,56,t:21,23,49|",Cyanine,DCM,,#N/A,,#N/A,#N/A,0.91,1.098901099,"Publishers, E. S. (1988). Chemical Department, Center of Optical Spectroscopy, Friedrich- Schiller-University Jena, DDR-6900 Jena, Philosophenweg 14, GDR. 173, 377–387."
14,ICG,"CC1(C)\C(=C/C=C/C=C/C=C/C2=[N+](CCCCS([O-])(=O)=O)C3=C(C4=CC=CC=C4C=C3)C2(C)C)N(CCCCS([O-])(=O)=O)C2=C1C1=CC=CC=C1C=C2 |c:11,25,27,30,46,51,53,56,t:21,23,49|",Cyanine,Chloroform,,#N/A,,#N/A,#N/A,1.14,0.877192982,"Publishers, E. S. (1988). Chemical Department, Center of Optical Spectroscopy, Friedrich- Schiller-University Jena, DDR-6900 Jena, Philosophenweg 14, GDR. 173, 377–387."
15,IR820,"CC1(C)\C(=C/C=C2\CCCC(\C=C\C3=[N+](CCCCS([O-])(=O)=O)C4=C(C5=CC=CC=C5C=C4)C3(C)C)=C2Cl)N(CCCCS([O-])(=O)=O)C2=C1C1=CC=CC=C1C=C2 |c:13,27,29,32,38,51,56,58,61,t:23,25,54|",Cyanine,Water,,#N/A,,#N/A,#N/A,0.13,7.692307692,"Patra, D., Malaeb, N. N., Haddadin, M. J., & Kurth, M. J. (2012). Influence of substituent and solvent on the radiative process of singlet excited states of novel cyclic azacyanine derivatives. Journal of Fluorescence, 22(2), 707–717. https://doi.org/10.1007/s10895-011-1006-0"
16,IR820,"CC1(C)\C(=C/C=C2\CCCC(\C=C\C3=[N+](CCCCS([O-])(=O)=O)C4=C(C5=CC=CC=C5C=C4)C3(C)C)=C2Cl)N(CCCCS([O-])(=O)=O)C2=C1C1=CC=CC=C1C=C2 |c:13,27,29,32,38,51,56,58,61,t:23,25,54|",Cyanine,Methanol,820,1.512,836,1.483062201,0.028937799,0.25,4,"Patra, D., Malaeb, N. N., Haddadin, M. J., & Kurth, M. J. (2012). Influence of substituent and solvent on the radiative process of singlet excited states of novel cyclic azacyanine derivatives. Journal of Fluorescence, 22(2), 707–717. https://doi.org/10.1007/s10895-011-1006-0"
17,IR820,"CC1(C)\C(=C/C=C2\CCCC(\C=C\C3=[N+](CCCCS([O-])(=O)=O)C4=C(C5=CC=CC=C5C=C4)C3(C)C)=C2Cl)N(CCCCS([O-])(=O)=O)C2=C1C1=CC=CC=C1C=C2 |c:13,27,29,32,38,51,56,58,61,t:23,25,54|",Cyanine,Ethanol,,#N/A,,#N/A,#N/A,0.38,2.631578947,"Patra, D., Malaeb, N. N., Haddadin, M. J., & Kurth, M. J. (2012). Influence of substituent and solvent on the radiative process of singlet excited states of novel cyclic azacyanine derivatives. Journal of Fluorescence, 22(2), 707–717. https://doi.org/10.1007/s10895-011-1006-0"
18,IR820,"CC1(C)\C(=C/C=C2\CCCC(\C=C\C3=[N+](CCCCS([O-])(=O)=O)C4=C(C5=CC=CC=C5C=C4)C3(C)C)=C2Cl)N(CCCCS([O-])(=O)=O)C2=C1C1=CC=CC=C1C=C2 |c:13,27,29,32,38,51,56,58,61,t:23,25,54|",Cyanine,Acetone,,#N/A,,#N/A,#N/A,0.43,2.325581395,"Patra, D., Malaeb, N. N., Haddadin, M. J., & Kurth, M. J. (2012). Influence of substituent and solvent on the radiative process of singlet excited states of novel cyclic azacyanine derivatives. Journal of Fluorescence, 22(2), 707–717. https://doi.org/10.1007/s10895-011-1006-0"
19,IR820,"CC1(C)\C(=C/C=C2\CCCC(\C=C\C3=[N+](CCCCS([O-])(=O)=O)C4=C(C5=CC=CC=C5C=C4)C3(C)C)=C2Cl)N(CCCCS([O-])(=O)=O)C2=C1C1=CC=CC=C1C=C2 |c:13,27,29,32,38,51,56,58,61,t:23,25,54|",Cyanine,DMSO,,#N/A,,#N/A,#N/A,0.5,2,"Patra, D., Malaeb, N. N., Haddadin, M. J., & Kurth, M. J. (2012). Influence of substituent and solvent on the radiative process of singlet excited states of novel cyclic azacyanine derivatives. Journal of Fluorescence, 22(2), 707–717. https://doi.org/10.1007/s10895-011-1006-0"
20,IR820,"CC1(C)\C(=C/C=C2\CCCC(\C=C\C3=[N+](CCCCS([O-])(=O)=O)C4=C(C5=CC=CC=C5C=C4)C3(C)C)=C2Cl)N(CCCCS([O-])(=O)=O)C2=C1C1=CC=CC=C1C=C2 |c:13,27,29,32,38,51,56,58,61,t:23,25,54|",Cyanine,DCM,,#N/A,,#N/A,#N/A,0.59,1.694915254,"Patra, D., Malaeb, N. N., Haddadin, M. J., & Kurth, M. J. (2012). Influence of substituent and solvent on the radiative process of singlet excited states of novel cyclic azacyanine derivatives. Journal of Fluorescence, 22(2), 707–717. https://doi.org/10.1007/s10895-011-1006-0"
21,IR820,"CC1(C)\C(=C/C=C2\CCCC(\C=C\C3=[N+](CCCCS([O-])(=O)=O)C4=C(C5=CC=CC=C5C=C4)C3(C)C)=C2Cl)N(CCCCS([O-])(=O)=O)C2=C1C1=CC=CC=C1C=C2 |c:13,27,29,32,38,51,56,58,61,t:23,25,54|",Cyanine,Chloroform,,#N/A,,#N/A,#N/A,0.73,1.369863014,"Patra, D., Malaeb, N. N., Haddadin, M. J., & Kurth, M. J. (2012). Influence of substituent and solvent on the radiative process of singlet excited states of novel cyclic azacyanine derivatives. Journal of Fluorescence, 22(2), 707–717. https://doi.org/10.1007/s10895-011-1006-0"
22,IR820_1,"CC1(C)\C(=C/C=C2\CCCC(\C=C\C3=[N+](CCCCS([O-])(=O)=O)C4=C(C5=CC=CC=C5C=C4)C3(C)C)=C2C2=CC=C(C=C2)C(O)=O)N(CCCCS([O-])(=O)=O)C2=C1C1=CC=CC=C1C=C2 |c:13,27,29,32,38,43,45,60,65,67,70,t:23,25,41,63|",Cyanine,Water,,#N/A,,#N/A,#N/A,0.2,5,"Berezin, M. Y., Zhan, C., Lee, H., Joo, C., Akers, W. J., Yazdanfar, S., & Achilefu, S. (2011). Two-photon optical properties of near-infrared dyes at 1.55 μm excitation. Journal of Physical Chemistry B, 115(39), 11530–11535. https://doi.org/10.1021/jp207618e"
23,IR820_1,"CC1(C)\C(=C/C=C2\CCCC(\C=C\C3=[N+](CCCCS([O-])(=O)=O)C4=C(C5=CC=CC=C5C=C4)C3(C)C)=C2C2=CC=C(C=C2)C(O)=O)N(CCCCS([O-])(=O)=O)C2=C1C1=CC=CC=C1C=C2 |c:13,27,29,32,38,43,45,60,65,67,70,t:23,25,41,63|",Cyanine,Methanol,800,1.5498,811,1.528779285,0.021020715,0.61,1.639344262,"Berezin, M. Y., Zhan, C., Lee, H., Joo, C., Akers, W. J., Yazdanfar, S., & Achilefu, S. (2011). Two-photon optical properties of near-infrared dyes at 1.55 μm excitation. Journal of Physical Chemistry B, 115(39), 11530–11535. https://doi.org/10.1021/jp207618e"
24,IR820_1,"CC1(C)\C(=C/C=C2\CCCC(\C=C\C3=[N+](CCCCS([O-])(=O)=O)C4=C(C5=CC=CC=C5C=C4)C3(C)C)=C2C2=CC=C(C=C2)C(O)=O)N(CCCCS([O-])(=O)=O)C2=C1C1=CC=CC=C1C=C2 |c:13,27,29,32,38,43,45,60,65,67,70,t:23,25,41,63|",Cyanine,Ethanol,,#N/A,,#N/A,#N/A,0.69,1.449275362,"Berezin, M. Y., Zhan, C., Lee, H., Joo, C., Akers, W. J., Yazdanfar, S., & Achilefu, S. (2011). Two-photon optical properties of near-infrared dyes at 1.55 μm excitation. Journal of Physical Chemistry B, 115(39), 11530–11535. https://doi.org/10.1021/jp207618e"
25,IR820_1,"CC1(C)\C(=C/C=C2\CCCC(\C=C\C3=[N+](CCCCS([O-])(=O)=O)C4=C(C5=CC=CC=C5C=C4)C3(C)C)=C2C2=CC=C(C=C2)C(O)=O)N(CCCCS([O-])(=O)=O)C2=C1C1=CC=CC=C1C=C2 |c:13,27,29,32,38,43,45,60,65,67,70,t:23,25,41,63|",Cyanine,Acetone,,#N/A,,#N/A,#N/A,0.84,1.19047619,"Berezin, M. Y., Zhan, C., Lee, H., Joo, C., Akers, W. J., Yazdanfar, S., & Achilefu, S. (2011). Two-photon optical properties of near-infrared dyes at 1.55 μm excitation. Journal of Physical Chemistry B, 115(39), 11530–11535. https://doi.org/10.1021/jp207618e"
26,IR820_1,"CC1(C)\C(=C/C=C2\CCCC(\C=C\C3=[N+](CCCCS([O-])(=O)=O)C4=C(C5=CC=CC=C5C=C4)C3(C)C)=C2C2=CC=C(C=C2)C(O)=O)N(CCCCS([O-])(=O)=O)C2=C1C1=CC=CC=C1C=C2 |c:13,27,29,32,38,43,45,60,65,67,70,t:23,25,41,63|",Cyanine,DMSO,,#N/A,,#N/A,#N/A,0.98,1.020408163,"Berezin, M. Y., Zhan, C., Lee, H., Joo, C., Akers, W. J., Yazdanfar, S., & Achilefu, S. (2011). Two-photon optical properties of near-infrared dyes at 1.55 μm excitation. Journal of Physical Chemistry B, 115(39), 11530–11535. https://doi.org/10.1021/jp207618e"
27,IR820_1,"CC1(C)\C(=C/C=C2\CCCC(\C=C\C3=[N+](CCCCS([O-])(=O)=O)C4=C(C5=CC=CC=C5C=C4)C3(C)C)=C2C2=CC=C(C=C2)C(O)=O)N(CCCCS([O-])(=O)=O)C2=C1C1=CC=CC=C1C=C2 |c:13,27,29,32,38,43,45,60,65,67,70,t:23,25,41,63|",Cyanine,DCM,,#N/A,,#N/A,#N/A,1.34,0.746268657,"Berezin, M. Y., Zhan, C., Lee, H., Joo, C., Akers, W. J., Yazdanfar, S., & Achilefu, S. (2011). Two-photon optical properties of near-infrared dyes at 1.55 μm excitation. Journal of Physical Chemistry B, 115(39), 11530–11535. https://doi.org/10.1021/jp207618e"
28,IR820_1,"CC1(C)\C(=C/C=C2\CCCC(\C=C\C3=[N+](CCCCS([O-])(=O)=O)C4=C(C5=CC=CC=C5C=C4)C3(C)C)=C2C2=CC=C(C=C2)C(O)=O)N(CCCCS([O-])(=O)=O)C2=C1C1=CC=CC=C1C=C2 |c:13,27,29,32,38,43,45,60,65,67,70,t:23,25,41,63|",Cyanine,Chloroform,,#N/A,,#N/A,#N/A,1.62,0.617283951,"Berezin, M. Y., Zhan, C., Lee, H., Joo, C., Akers, W. J., Yazdanfar, S., & Achilefu, S. (2011). Two-photon optical properties of near-infrared dyes at 1.55 μm excitation. Journal of Physical Chemistry B, 115(39), 11530–11535. https://doi.org/10.1021/jp207618e"
29,IR820_2,"CC1(C)\C(=C/C=C2\CCCC(\C=C\C3=[N+](CCCCS([O-])(=O)=O)C4=C(C=CC=C4)C3(C)C)=C2C2=CC=C(C=C2)C(O)=O)N(CCCCS([O-])(=O)=O)C2=C1C=CC=C2 |c:13,25,27,33,38,40,55,58,60,t:23,36|",Cyanine,Water,,#N/A,,#N/A,#N/A,0.44,2.272727273,"Funabiki, K., Saito, Y., Kikuchi, T., Yagi, K., Kubota, Y., Inuzuka, T., Miwa, Y., Yoshida, M., Sakurada, O., & Kutsumizu, S. (2019). Aromatic fluorine-induced one-pot synthesis of ring-perfluorinated trimethine cyanine dye and its remarkable fluorescence properties. Journal of Organic Chemistry, 84(7), 4372–4380. https://doi.org/10.1021/acs.joc.9b00378"
30,IR820_2,"CC1(C)\C(=C/C=C2\CCCC(\C=C\C3=[N+](CCCCS([O-])(=O)=O)C4=C(C=CC=C4)C3(C)C)=C2C2=CC=C(C=C2)C(O)=O)N(CCCCS([O-])(=O)=O)C2=C1C=CC=C2 |c:13,25,27,33,38,40,55,58,60,t:23,36|",Cyanine,Methanol,765,1.620705882,780,1.589538462,0.031167421,0.98,1.020408163,"Funabiki, K., Saito, Y., Kikuchi, T., Yagi, K., Kubota, Y., Inuzuka, T., Miwa, Y., Yoshida, M., Sakurada, O., & Kutsumizu, S. (2019). Aromatic fluorine-induced one-pot synthesis of ring-perfluorinated trimethine cyanine dye and its remarkable fluorescence properties. Journal of Organic Chemistry, 84(7), 4372–4380. https://doi.org/10.1021/acs.joc.9b00378"
31,IR820_2,"CC1(C)\C(=C/C=C2\CCCC(\C=C\C3=[N+](CCCCS([O-])(=O)=O)C4=C(C=CC=C4)C3(C)C)=C2C2=CC=C(C=C2)C(O)=O)N(CCCCS([O-])(=O)=O)C2=C1C=CC=C2 |c:13,25,27,33,38,40,55,58,60,t:23,36|",Cyanine,Ethanol,,#N/A,,#N/A,#N/A,1.25,0.8,"Funabiki, K., Saito, Y., Kikuchi, T., Yagi, K., Kubota, Y., Inuzuka, T., Miwa, Y., Yoshida, M., Sakurada, O., & Kutsumizu, S. (2019). Aromatic fluorine-induced one-pot synthesis of ring-perfluorinated trimethine cyanine dye and its remarkable fluorescence properties. Journal of Organic Chemistry, 84(7), 4372–4380. https://doi.org/10.1021/acs.joc.9b00378"
32,IR820_2,"CC1(C)\C(=C/C=C2\CCCC(\C=C\C3=[N+](CCCCS([O-])(=O)=O)C4=C(C=CC=C4)C3(C)C)=C2C2=CC=C(C=C2)C(O)=O)N(CCCCS([O-])(=O)=O)C2=C1C=CC=C2 |c:13,25,27,33,38,40,55,58,60,t:23,36|",Cyanine,Acetone,,#N/A,,#N/A,#N/A,1.13,0.884955752,"Funabiki, K., Saito, Y., Kikuchi, T., Yagi, K., Kubota, Y., Inuzuka, T., Miwa, Y., Yoshida, M., Sakurada, O., & Kutsumizu, S. (2019). Aromatic fluorine-induced one-pot synthesis of ring-perfluorinated trimethine cyanine dye and its remarkable fluorescence properties. Journal of Organic Chemistry, 84(7), 4372–4380. https://doi.org/10.1021/acs.joc.9b00378"
33,IR820_2,"CC1(C)\C(=C/C=C2\CCCC(\C=C\C3=[N+](CCCCS([O-])(=O)=O)C4=C(C=CC=C4)C3(C)C)=C2C2=CC=C(C=C2)C(O)=O)N(CCCCS([O-])(=O)=O)C2=C1C=CC=C2 |c:13,25,27,33,38,40,55,58,60,t:23,36|",Cyanine,DMSO,,#N/A,,#N/A,#N/A,1.48,0.675675676,"Funabiki, K., Saito, Y., Kikuchi, T., Yagi, K., Kubota, Y., Inuzuka, T., Miwa, Y., Yoshida, M., Sakurada, O., & Kutsumizu, S. (2019). Aromatic fluorine-induced one-pot synthesis of ring-perfluorinated trimethine cyanine dye and its remarkable fluorescence properties. Journal of Organic Chemistry, 84(7), 4372–4380. https://doi.org/10.1021/acs.joc.9b00378"
34,IR820_2,"CC1(C)\C(=C/C=C2\CCCC(\C=C\C3=[N+](CCCCS([O-])(=O)=O)C4=C(C=CC=C4)C3(C)C)=C2C2=CC=C(C=C2)C(O)=O)N(CCCCS([O-])(=O)=O)C2=C1C=CC=C2 |c:13,25,27,33,38,40,55,58,60,t:23,36|",Cyanine,DCM,,#N/A,,#N/A,#N/A,1.24,0.806451613,"Funabiki, K., Saito, Y., Kikuchi, T., Yagi, K., Kubota, Y., Inuzuka, T., Miwa, Y., Yoshida, M., Sakurada, O., & Kutsumizu, S. (2019). Aromatic fluorine-induced one-pot synthesis of ring-perfluorinated trimethine cyanine dye and its remarkable fluorescence properties. Journal of Organic Chemistry, 84(7), 4372–4380. https://doi.org/10.1021/acs.joc.9b00378"
35,IR820_2,"CC1(C)\C(=C/C=C2\CCCC(\C=C\C3=[N+](CCCCS([O-])(=O)=O)C4=C(C=CC=C4)C3(C)C)=C2C2=CC=C(C=C2)C(O)=O)N(CCCCS([O-])(=O)=O)C2=C1C=CC=C2 |c:13,25,27,33,38,40,55,58,60,t:23,36|",Cyanine,Chloroform,,#N/A,,#N/A,#N/A,1.3,0.769230769,"Funabiki, K., Saito, Y., Kikuchi, T., Yagi, K., Kubota, Y., Inuzuka, T., Miwa, Y., Yoshida, M., Sakurada, O., & Kutsumizu, S. (2019). Aromatic fluorine-induced one-pot synthesis of ring-perfluorinated trimethine cyanine dye and its remarkable fluorescence properties. Journal of Organic Chemistry, 84(7), 4372–4380. https://doi.org/10.1021/acs.joc.9b00378"
36,IR820_3,"OC(=O)C1=CC=C(C=C1)C1=C(CCC\C\1=C/C=C1\SC2=C(C=CC=C2)N1CCCCS([O-])(=O)=O)\C=C\C1=[N+](CCCCS([O-])(=O)=O)C2=C(S1)C=CC=C2 |c:5,7,23,25,40,50,54,56,t:3,10,21|",Cyanine,Water,,#N/A,,#N/A,#N/A,0.33,3.03030303,"Guarin, C. A., Villabona-Monsalve, J. P., López-Arteaga, R., & Peon, J. (2013). Dynamics of the higher lying excited states of cyanine dyes. An ultrafast fluorescence study. Journal of Physical Chemistry B, 117(24), 7352–7362. https://doi.org/10.1021/jp400278t"
37,IR820_3,"OC(=O)C1=CC=C(C=C1)C1=C(CCC\C\1=C/C=C1\SC2=C(C=CC=C2)N1CCCCS([O-])(=O)=O)\C=C\C1=[N+](CCCCS([O-])(=O)=O)C2=C(S1)C=CC=C2 |c:5,7,23,25,40,50,54,56,t:3,10,21|",Cyanine,Methanol,800,1.5498,813,1.52501845,0.02478155,0.72,1.388888889,"Guarin, C. A., Villabona-Monsalve, J. P., López-Arteaga, R., & Peon, J. (2013). Dynamics of the higher lying excited states of cyanine dyes. An ultrafast fluorescence study. Journal of Physical Chemistry B, 117(24), 7352–7362. https://doi.org/10.1021/jp400278t"
38,IR820_3,"OC(=O)C1=CC=C(C=C1)C1=C(CCC\C\1=C/C=C1\SC2=C(C=CC=C2)N1CCCCS([O-])(=O)=O)\C=C\C1=[N+](CCCCS([O-])(=O)=O)C2=C(S1)C=CC=C2 |c:5,7,23,25,40,50,54,56,t:3,10,21|",Cyanine,Ethanol,,#N/A,,#N/A,#N/A,0.93,1.075268817,"Guarin, C. A., Villabona-Monsalve, J. P., López-Arteaga, R., & Peon, J. (2013). Dynamics of the higher lying excited states of cyanine dyes. An ultrafast fluorescence study. Journal of Physical Chemistry B, 117(24), 7352–7362. https://doi.org/10.1021/jp400278t"
39,IR820_3,"OC(=O)C1=CC=C(C=C1)C1=C(CCC\C\1=C/C=C1\SC2=C(C=CC=C2)N1CCCCS([O-])(=O)=O)\C=C\C1=[N+](CCCCS([O-])(=O)=O)C2=C(S1)C=CC=C2 |c:5,7,23,25,40,50,54,56,t:3,10,21|",Cyanine,Acetone,,#N/A,,#N/A,#N/A,1.08,0.925925926,"Guarin, C. A., Villabona-Monsalve, J. P., López-Arteaga, R., & Peon, J. (2013). Dynamics of the higher lying excited states of cyanine dyes. An ultrafast fluorescence study. Journal of Physical Chemistry B, 117(24), 7352–7362. https://doi.org/10.1021/jp400278t"
40,IR820_3,"OC(=O)C1=CC=C(C=C1)C1=C(CCC\C\1=C/C=C1\SC2=C(C=CC=C2)N1CCCCS([O-])(=O)=O)\C=C\C1=[N+](CCCCS([O-])(=O)=O)C2=C(S1)C=CC=C2 |c:5,7,23,25,40,50,54,56,t:3,10,21|",Cyanine,DMSO,,#N/A,,#N/A,#N/A,1.26,0.793650794,"Guarin, C. A., Villabona-Monsalve, J. P., López-Arteaga, R., & Peon, J. (2013). Dynamics of the higher lying excited states of cyanine dyes. An ultrafast fluorescence study. Journal of Physical Chemistry B, 117(24), 7352–7362. https://doi.org/10.1021/jp400278t"
41,IR820_3,"OC(=O)C1=CC=C(C=C1)C1=C(CCC\C\1=C/C=C1\SC2=C(C=CC=C2)N1CCCCS([O-])(=O)=O)\C=C\C1=[N+](CCCCS([O-])(=O)=O)C2=C(S1)C=CC=C2 |c:5,7,23,25,40,50,54,56,t:3,10,21|",Cyanine,DCM,,#N/A,,#N/A,#N/A,1.19,0.840336134,"Guarin, C. A., Villabona-Monsalve, J. P., López-Arteaga, R., & Peon, J. (2013). Dynamics of the higher lying excited states of cyanine dyes. An ultrafast fluorescence study. Journal of Physical Chemistry B, 117(24), 7352–7362. https://doi.org/10.1021/jp400278t"
42,IR820_3,"OC(=O)C1=CC=C(C=C1)C1=C(CCC\C\1=C/C=C1\SC2=C(C=CC=C2)N1CCCCS([O-])(=O)=O)\C=C\C1=[N+](CCCCS([O-])(=O)=O)C2=C(S1)C=CC=C2 |c:5,7,23,25,40,50,54,56,t:3,10,21|",Cyanine,Chloroform,,#N/A,,#N/A,#N/A,1.31,0.763358779,"Guarin, C. A., Villabona-Monsalve, J. P., López-Arteaga, R., & Peon, J. (2013). Dynamics of the higher lying excited states of cyanine dyes. An ultrafast fluorescence study. Journal of Physical Chemistry B, 117(24), 7352–7362. https://doi.org/10.1021/jp400278t"
43,IR820_4,"[O-]S(=O)(=O)CCCCN1\C(SC2=C1C=CC=C2)=C\C=C1/CCCC(\C=C\C2=[N+](CCCCS([O-])(=O)=O)C3=C(S2)C=CC=C3)=C1C1=CC=CC=C1 |c:11,14,16,28,38,42,44,46,51,53,t:49|",Cyanine,Water,,#N/A,,#N/A,#N/A,0.36,2.777777778,"Padilha, L. A., Webster, S., Hu, H., Przhonska, O. V., Hagan, D. J., Van Stryland, E. W., Bondar, M. V., Davydenko, I. G., Slominsky, Y. L., & Kachkovski, A. D. (2008). Excited state absorption and decay kinetics of near IR polymethine dyes. Chemical Physics, 352(1–3), 97–105. https://doi.org/10.1016/j.chemphys.2008.05.007"
44,IR820_4,"[O-]S(=O)(=O)CCCCN1\C(SC2=C1C=CC=C2)=C\C=C1/CCCC(\C=C\C2=[N+](CCCCS([O-])(=O)=O)C3=C(S2)C=CC=C3)=C1C1=CC=CC=C1 |c:11,14,16,28,38,42,44,46,51,53,t:49|",Cyanine,Methanol,800,1.5498,813,1.52501845,0.02478155,0.73,1.369863014,"Padilha, L. A., Webster, S., Hu, H., Przhonska, O. V., Hagan, D. J., Van Stryland, E. W., Bondar, M. V., Davydenko, I. G., Slominsky, Y. L., & Kachkovski, A. D. (2008). Excited state absorption and decay kinetics of near IR polymethine dyes. Chemical Physics, 352(1–3), 97–105. https://doi.org/10.1016/j.chemphys.2008.05.007"
45,IR820_4,"[O-]S(=O)(=O)CCCCN1\C(SC2=C1C=CC=C2)=C\C=C1/CCCC(\C=C\C2=[N+](CCCCS([O-])(=O)=O)C3=C(S2)C=CC=C3)=C1C1=CC=CC=C1 |c:11,14,16,28,38,42,44,46,51,53,t:49|",Cyanine,Ethanol,,#N/A,,#N/A,#N/A,0.93,1.075268817,"Padilha, L. A., Webster, S., Hu, H., Przhonska, O. V., Hagan, D. J., Van Stryland, E. W., Bondar, M. V., Davydenko, I. G., Slominsky, Y. L., & Kachkovski, A. D. (2008). Excited state absorption and decay kinetics of near IR polymethine dyes. Chemical Physics, 352(1–3), 97–105. https://doi.org/10.1016/j.chemphys.2008.05.007"
46,IR820_4,"[O-]S(=O)(=O)CCCCN1\C(SC2=C1C=CC=C2)=C\C=C1/CCCC(\C=C\C2=[N+](CCCCS([O-])(=O)=O)C3=C(S2)C=CC=C3)=C1C1=CC=CC=C1 |c:11,14,16,28,38,42,44,46,51,53,t:49|",Cyanine,Acetone,,#N/A,,#N/A,#N/A,1.14,0.877192982,"Padilha, L. A., Webster, S., Hu, H., Przhonska, O. V., Hagan, D. J., Van Stryland, E. W., Bondar, M. V., Davydenko, I. G., Slominsky, Y. L., & Kachkovski, A. D. (2008). Excited state absorption and decay kinetics of near IR polymethine dyes. Chemical Physics, 352(1–3), 97–105. https://doi.org/10.1016/j.chemphys.2008.05.007"
47,IR820_4,"[O-]S(=O)(=O)CCCCN1\C(SC2=C1C=CC=C2)=C\C=C1/CCCC(\C=C\C2=[N+](CCCCS([O-])(=O)=O)C3=C(S2)C=CC=C3)=C1C1=CC=CC=C1 |c:11,14,16,28,38,42,44,46,51,53,t:49|",Cyanine,DMSO,,#N/A,,#N/A,#N/A,1.28,0.78125,"Padilha, L. A., Webster, S., Hu, H., Przhonska, O. V., Hagan, D. J., Van Stryland, E. W., Bondar, M. V., Davydenko, I. G., Slominsky, Y. L., & Kachkovski, A. D. (2008). Excited state absorption and decay kinetics of near IR polymethine dyes. Chemical Physics, 352(1–3), 97–105. https://doi.org/10.1016/j.chemphys.2008.05.007"
48,IR820_4,"[O-]S(=O)(=O)CCCCN1\C(SC2=C1C=CC=C2)=C\C=C1/CCCC(\C=C\C2=[N+](CCCCS([O-])(=O)=O)C3=C(S2)C=CC=C3)=C1C1=CC=CC=C1 |c:11,14,16,28,38,42,44,46,51,53,t:49|",Cyanine,DCM,,#N/A,,#N/A,#N/A,1.29,0.775193798,"Padilha, L. A., Webster, S., Hu, H., Przhonska, O. V., Hagan, D. J., Van Stryland, E. W., Bondar, M. V., Davydenko, I. G., Slominsky, Y. L., & Kachkovski, A. D. (2008). Excited state absorption and decay kinetics of near IR polymethine dyes. Chemical Physics, 352(1–3), 97–105. https://doi.org/10.1016/j.chemphys.2008.05.007"
49,IR820_4,"[O-]S(=O)(=O)CCCCN1\C(SC2=C1C=CC=C2)=C\C=C1/CCCC(\C=C\C2=[N+](CCCCS([O-])(=O)=O)C3=C(S2)C=CC=C3)=C1C1=CC=CC=C1 |c:11,14,16,28,38,42,44,46,51,53,t:49|",Cyanine,Chloroform,,#N/A,,#N/A,#N/A,1.29,0.775193798,"Padilha, L. A., Webster, S., Hu, H., Przhonska, O. V., Hagan, D. J., Van Stryland, E. W., Bondar, M. V., Davydenko, I. G., Slominsky, Y. L., & Kachkovski, A. D. (2008). Excited state absorption and decay kinetics of near IR polymethine dyes. Chemical Physics, 352(1–3), 97–105. https://doi.org/10.1016/j.chemphys.2008.05.007"
50,IR820_5,"CC1(C)\C(=C/C=C2\CCCC(\C=C\C3=[N+](CCCCS([O-])(=O)=O)C4=C(C=CC(=C4)S([O-])(=O)=O)C3(C)C)=C2C2=CC=C(C=C2)C(O)=O)N(CCCCS([O-])(=O)=O)C2=C1C=CC(=C2)S([O-])(=O)=O |c:13,25,27,37,42,44,59,62,64,t:23,40|",Cyanine,Water,,#N/A,,#N/A,#N/A,0.44,2.272727273,"Das, D. K., Makhal, K., & Goswami, D. (2018). Solvent effect on multiple emission and ultrafast dynamics of higher excited states. Chemical Physics Letters, 706, 375–379. https://doi.org/10.1016/j.cplett.2018.06.038"
51,IR820_5,"CC1(C)\C(=C/C=C2\CCCC(\C=C\C3=[N+](CCCCS([O-])(=O)=O)C4=C(C=CC(=C4)S([O-])(=O)=O)C3(C)C)=C2C2=CC=C(C=C2)C(O)=O)N(CCCCS([O-])(=O)=O)C2=C1C=CC(=C2)S([O-])(=O)=O |c:13,25,27,37,42,44,59,62,64,t:23,40|",Cyanine,Methanol,770,1.610181818,790,1.569417722,0.040764097,0.81,1.234567901,"Das, D. K., Makhal, K., & Goswami, D. (2018). Solvent effect on multiple emission and ultrafast dynamics of higher excited states. Chemical Physics Letters, 706, 375–379. https://doi.org/10.1016/j.cplett.2018.06.038"
52,IR820_5,"CC1(C)\C(=C/C=C2\CCCC(\C=C\C3=[N+](CCCCS([O-])(=O)=O)C4=C(C=CC(=C4)S([O-])(=O)=O)C3(C)C)=C2C2=CC=C(C=C2)C(O)=O)N(CCCCS([O-])(=O)=O)C2=C1C=CC(=C2)S([O-])(=O)=O |c:13,25,27,37,42,44,59,62,64,t:23,40|",Cyanine,Ethanol,,#N/A,,#N/A,#N/A,1,1,"Das, D. K., Makhal, K., & Goswami, D. (2018). Solvent effect on multiple emission and ultrafast dynamics of higher excited states. Chemical Physics Letters, 706, 375–379. https://doi.org/10.1016/j.cplett.2018.06.038"
53,IR820_5,"CC1(C)\C(=C/C=C2\CCCC(\C=C\C3=[N+](CCCCS([O-])(=O)=O)C4=C(C=CC(=C4)S([O-])(=O)=O)C3(C)C)=C2C2=CC=C(C=C2)C(O)=O)N(CCCCS([O-])(=O)=O)C2=C1C=CC(=C2)S([O-])(=O)=O |c:13,25,27,37,42,44,59,62,64,t:23,40|",Cyanine,Acetone,,#N/A,,#N/A,#N/A,1.02,0.980392157,"Das, D. K., Makhal, K., & Goswami, D. (2018). Solvent effect on multiple emission and ultrafast dynamics of higher excited states. Chemical Physics Letters, 706, 375–379. https://doi.org/10.1016/j.cplett.2018.06.038"
54,IR820_5,"CC1(C)\C(=C/C=C2\CCCC(\C=C\C3=[N+](CCCCS([O-])(=O)=O)C4=C(C=CC(=C4)S([O-])(=O)=O)C3(C)C)=C2C2=CC=C(C=C2)C(O)=O)N(CCCCS([O-])(=O)=O)C2=C1C=CC(=C2)S([O-])(=O)=O |c:13,25,27,37,42,44,59,62,64,t:23,40|",Cyanine,DMSO,,#N/A,,#N/A,#N/A,1.33,0.751879699,"Das, D. K., Makhal, K., & Goswami, D. (2018). Solvent effect on multiple emission and ultrafast dynamics of higher excited states. Chemical Physics Letters, 706, 375–379. https://doi.org/10.1016/j.cplett.2018.06.038"
55,IR820_5,"CC1(C)\C(=C/C=C2\CCCC(\C=C\C3=[N+](CCCCS([O-])(=O)=O)C4=C(C=CC(=C4)S([O-])(=O)=O)C3(C)C)=C2C2=CC=C(C=C2)C(O)=O)N(CCCCS([O-])(=O)=O)C2=C1C=CC(=C2)S([O-])(=O)=O |c:13,25,27,37,42,44,59,62,64,t:23,40|",Cyanine,DCM,,#N/A,,#N/A,#N/A,#N/A,#N/A,"Das, D. K., Makhal, K., & Goswami, D. (2018). Solvent effect on multiple emission and ultrafast dynamics of higher excited states. Chemical Physics Letters, 706, 375–379. https://doi.org/10.1016/j.cplett.2018.06.038"
56,IR820_5,"CC1(C)\C(=C/C=C2\CCCC(\C=C\C3=[N+](CCCCS([O-])(=O)=O)C4=C(C=CC(=C4)S([O-])(=O)=O)C3(C)C)=C2C2=CC=C(C=C2)C(O)=O)N(CCCCS([O-])(=O)=O)C2=C1C=CC(=C2)S([O-])(=O)=O |c:13,25,27,37,42,44,59,62,64,t:23,40|",Cyanine,Chloroform,,#N/A,,#N/A,#N/A,#N/A,#N/A,"Das, D. K., Makhal, K., & Goswami, D. (2018). Solvent effect on multiple emission and ultrafast dynamics of higher excited states. Chemical Physics Letters, 706, 375–379. https://doi.org/10.1016/j.cplett.2018.06.038"
57,IR820_6,"CC1(C)\C(=C/C=C2\CCC(\C=C\C3=[N+](CCCCS([O-])(=O)=O)C4=C(C=CC=C4)C3(C)C)=C2C2=CC=C(C=C2)C(O)=O)N(CCCCS([O-])(=O)=O)C2=C1C=CC=C2 |c:12,24,26,32,37,39,54,57,59,t:22,35|",Cyanine,Water,,#N/A,,#N/A,#N/A,0.36,2.777777778,"Nairat, M., Konar, A., Lozovoy, V. V., Beck, W. F., Blanchard, G. J., & Dantus, M. (2016). Controlling S2 Population in Cyanine Dyes Using Shaped Femtosecond Pulses. Journal of Physical Chemistry A, 120(11), 1876–1885. https://doi.org/10.1021/acs.jpca.6b01835"
58,IR820_6,"CC1(C)\C(=C/C=C2\CCC(\C=C\C3=[N+](CCCCS([O-])(=O)=O)C4=C(C=CC=C4)C3(C)C)=C2C2=CC=C(C=C2)C(O)=O)N(CCCCS([O-])(=O)=O)C2=C1C=CC=C2 |c:12,24,26,32,37,39,54,57,59,t:22,35|",Cyanine,Methanol,797,1.555633626,816,1.519411765,0.036221861,0.83,1.204819277,"Nairat, M., Konar, A., Lozovoy, V. V., Beck, W. F., Blanchard, G. J., & Dantus, M. (2016). Controlling S2 Population in Cyanine Dyes Using Shaped Femtosecond Pulses. Journal of Physical Chemistry A, 120(11), 1876–1885. https://doi.org/10.1021/acs.jpca.6b01835"
59,IR820_6,"CC1(C)\C(=C/C=C2\CCC(\C=C\C3=[N+](CCCCS([O-])(=O)=O)C4=C(C=CC=C4)C3(C)C)=C2C2=CC=C(C=C2)C(O)=O)N(CCCCS([O-])(=O)=O)C2=C1C=CC=C2 |c:12,24,26,32,37,39,54,57,59,t:22,35|",Cyanine,Ethanol,,#N/A,,#N/A,#N/A,0.87,1.149425287,"Nairat, M., Konar, A., Lozovoy, V. V., Beck, W. F., Blanchard, G. J., & Dantus, M. (2016). Controlling S2 Population in Cyanine Dyes Using Shaped Femtosecond Pulses. Journal of Physical Chemistry A, 120(11), 1876–1885. https://doi.org/10.1021/acs.jpca.6b01835"
60,IR820_6,"CC1(C)\C(=C/C=C2\CCC(\C=C\C3=[N+](CCCCS([O-])(=O)=O)C4=C(C=CC=C4)C3(C)C)=C2C2=CC=C(C=C2)C(O)=O)N(CCCCS([O-])(=O)=O)C2=C1C=CC=C2 |c:12,24,26,32,37,39,54,57,59,t:22,35|",Cyanine,Acetone,,#N/A,,#N/A,#N/A,1.13,0.884955752,"Nairat, M., Konar, A., Lozovoy, V. V., Beck, W. F., Blanchard, G. J., & Dantus, M. (2016). Controlling S2 Population in Cyanine Dyes Using Shaped Femtosecond Pulses. Journal of Physical Chemistry A, 120(11), 1876–1885. https://doi.org/10.1021/acs.jpca.6b01835"
61,IR820_6,"CC1(C)\C(=C/C=C2\CCC(\C=C\C3=[N+](CCCCS([O-])(=O)=O)C4=C(C=CC=C4)C3(C)C)=C2C2=CC=C(C=C2)C(O)=O)N(CCCCS([O-])(=O)=O)C2=C1C=CC=C2 |c:12,24,26,32,37,39,54,57,59,t:22,35|",Cyanine,DMSO,,#N/A,,#N/A,#N/A,1.11,0.900900901,"Nairat, M., Konar, A., Lozovoy, V. V., Beck, W. F., Blanchard, G. J., & Dantus, M. (2016). Controlling S2 Population in Cyanine Dyes Using Shaped Femtosecond Pulses. Journal of Physical Chemistry A, 120(11), 1876–1885. https://doi.org/10.1021/acs.jpca.6b01835"
62,IR820_6,"CC1(C)\C(=C/C=C2\CCC(\C=C\C3=[N+](CCCCS([O-])(=O)=O)C4=C(C=CC=C4)C3(C)C)=C2C2=CC=C(C=C2)C(O)=O)N(CCCCS([O-])(=O)=O)C2=C1C=CC=C2 |c:12,24,26,32,37,39,54,57,59,t:22,35|",Cyanine,DCM,,#N/A,,#N/A,#N/A,1.17,0.854700855,"Nairat, M., Konar, A., Lozovoy, V. V., Beck, W. F., Blanchard, G. J., & Dantus, M. (2016). Controlling S2 Population in Cyanine Dyes Using Shaped Femtosecond Pulses. Journal of Physical Chemistry A, 120(11), 1876–1885. https://doi.org/10.1021/acs.jpca.6b01835"
63,IR820_6,"CC1(C)\C(=C/C=C2\CCC(\C=C\C3=[N+](CCCCS([O-])(=O)=O)C4=C(C=CC=C4)C3(C)C)=C2C2=CC=C(C=C2)C(O)=O)N(CCCCS([O-])(=O)=O)C2=C1C=CC=C2 |c:12,24,26,32,37,39,54,57,59,t:22,35|",Cyanine,Chloroform,,#N/A,,#N/A,#N/A,1.25,0.8,"Nairat, M., Konar, A., Lozovoy, V. V., Beck, W. F., Blanchard, G. J., & Dantus, M. (2016). Controlling S2 Population in Cyanine Dyes Using Shaped Femtosecond Pulses. Journal of Physical Chemistry A, 120(11), 1876–1885. https://doi.org/10.1021/acs.jpca.6b01835"
64,Quinolin_8,"[O-]S(=O)(=O)CCCCN1C=C\C(=C\C=C\C=C\C2=CC=[N+](CCCCS([O-])(=O)=O)C3=CC=CC=C23)C2=CC=CC=C12 |c:9,31,39,t:17,19,29,33,37,41|",Cyanine,Water,,#N/A,,#N/A,#N/A,#N/A,#N/A,"Tinnefeld, P., Herte, D. P., & Sauer, M. (2001). Photophysical dynamics of single molecules studied by Spectrally-resolved Flourescence Lifetime Imaging Microscopy (SFLIM). Journal of Physical Chemistry A, 105(34), 7989–8003. https://doi.org/10.1021/jp010365l"
65,Quinolin_8,"[O-]S(=O)(=O)CCCCN1C=C\C(=C\C=C\C=C\C2=CC=[N+](CCCCS([O-])(=O)=O)C3=CC=CC=C23)C2=CC=CC=C12 |c:9,31,39,t:17,19,29,33,37,41|",Cyanine,Methanol,815,1.521276074,830,1.493783133,0.027492941,#N/A,#N/A,"Tinnefeld, P., Herte, D. P., & Sauer, M. (2001). Photophysical dynamics of single molecules studied by Spectrally-resolved Flourescence Lifetime Imaging Microscopy (SFLIM). Journal of Physical Chemistry A, 105(34), 7989–8003. https://doi.org/10.1021/jp010365l"
66,Quinolin_8,"[O-]S(=O)(=O)CCCCN1C=C\C(=C\C=C\C=C\C2=CC=[N+](CCCCS([O-])(=O)=O)C3=CC=CC=C23)C2=CC=CC=C12 |c:9,31,39,t:17,19,29,33,37,41|",Cyanine,Ethanol,,#N/A,,#N/A,#N/A,#N/A,#N/A,"Tinnefeld, P., Herte, D. P., & Sauer, M. (2001). Photophysical dynamics of single molecules studied by Spectrally-resolved Flourescence Lifetime Imaging Microscopy (SFLIM). Journal of Physical Chemistry A, 105(34), 7989–8003. https://doi.org/10.1021/jp010365l"
67,Quinolin_8,"[O-]S(=O)(=O)CCCCN1C=C\C(=C\C=C\C=C\C2=CC=[N+](CCCCS([O-])(=O)=O)C3=CC=CC=C23)C2=CC=CC=C12 |c:9,31,39,t:17,19,29,33,37,41|",Cyanine,Acetone,,#N/A,,#N/A,#N/A,#N/A,#N/A,"Tinnefeld, P., Herte, D. P., & Sauer, M. (2001). Photophysical dynamics of single molecules studied by Spectrally-resolved Flourescence Lifetime Imaging Microscopy (SFLIM). Journal of Physical Chemistry A, 105(34), 7989–8003. https://doi.org/10.1021/jp010365l"
68,Quinolin_8,"[O-]S(=O)(=O)CCCCN1C=C\C(=C\C=C\C=C\C2=CC=[N+](CCCCS([O-])(=O)=O)C3=CC=CC=C23)C2=CC=CC=C12 |c:9,31,39,t:17,19,29,33,37,41|",Cyanine,DMSO,,#N/A,,#N/A,#N/A,0.36,2.777777778,"Tinnefeld, P., Herte, D. P., & Sauer, M. (2001). Photophysical dynamics of single molecules studied by Spectrally-resolved Flourescence Lifetime Imaging Microscopy (SFLIM). Journal of Physical Chemistry A, 105(34), 7989–8003. https://doi.org/10.1021/jp010365l"
69,Quinolin_8,"[O-]S(=O)(=O)CCCCN1C=C\C(=C\C=C\C=C\C2=CC=[N+](CCCCS([O-])(=O)=O)C3=CC=CC=C23)C2=CC=CC=C12 |c:9,31,39,t:17,19,29,33,37,41|",Cyanine,DCM,,#N/A,,#N/A,#N/A,#N/A,#N/A,"Tinnefeld, P., Herte, D. P., & Sauer, M. (2001). Photophysical dynamics of single molecules studied by Spectrally-resolved Flourescence Lifetime Imaging Microscopy (SFLIM). Journal of Physical Chemistry A, 105(34), 7989–8003. https://doi.org/10.1021/jp010365l"
70,Quinolin_8,"[O-]S(=O)(=O)CCCCN1C=C\C(=C\C=C\C=C\C2=CC=[N+](CCCCS([O-])(=O)=O)C3=CC=CC=C23)C2=CC=CC=C12 |c:9,31,39,t:17,19,29,33,37,41|",Cyanine,Chloroform,,#N/A,,#N/A,#N/A,#N/A,#N/A,"Tinnefeld, P., Herte, D. P., & Sauer, M. (2001). Photophysical dynamics of single molecules studied by Spectrally-resolved Flourescence Lifetime Imaging Microscopy (SFLIM). Journal of Physical Chemistry A, 105(34), 7989–8003. https://doi.org/10.1021/jp010365l"
71,Indoluium_15,"OC(=O)CCCCN1\C(=C\C=C\C2=[N+](CCCCC(O)=O)C3=C4C2=CC=CC4=CC=C3)C2=CC=CC3=CC=CC1=C23 |c:12,21,26,29,31,36,40,43,t:24,34,38|",Cyanine,Water,,#N/A,,#N/A,#N/A,#N/A,#N/A,"Peng, X., Yang, Z., Wang, J., Fan, J., He, Y., Song, F., Wang, B., Sun, S., Qu, J., Qi, J., & Yan, M. (2011). Fluorescence ratiometry and fluorescence lifetime imaging: Using a single molecular sensor for dual mode imaging of cellular viscosity. Journal of the American Chemical Society, 133(17), 6626–6635. https://doi.org/10.1021/ja1104014"
72,Indoluium_15,"OC(=O)CCCCN1\C(=C\C=C\C2=[N+](CCCCC(O)=O)C3=C4C2=CC=CC4=CC=C3)C2=CC=CC3=CC=CC1=C23 |c:12,21,26,29,31,36,40,43,t:24,34,38|",Cyanine,Methanol,760,1.631368421,773,1.60393273,0.027435691,#N/A,#N/A,"Peng, X., Yang, Z., Wang, J., Fan, J., He, Y., Song, F., Wang, B., Sun, S., Qu, J., Qi, J., & Yan, M. (2011). Fluorescence ratiometry and fluorescence lifetime imaging: Using a single molecular sensor for dual mode imaging of cellular viscosity. Journal of the American Chemical Society, 133(17), 6626–6635. https://doi.org/10.1021/ja1104014"
73,Indoluium_15,"OC(=O)CCCCN1\C(=C\C=C\C2=[N+](CCCCC(O)=O)C3=C4C2=CC=CC4=CC=C3)C2=CC=CC3=CC=CC1=C23 |c:12,21,26,29,31,36,40,43,t:24,34,38|",Cyanine,Ethanol,,#N/A,,#N/A,#N/A,#N/A,#N/A,"Peng, X., Yang, Z., Wang, J., Fan, J., He, Y., Song, F., Wang, B., Sun, S., Qu, J., Qi, J., & Yan, M. (2011). Fluorescence ratiometry and fluorescence lifetime imaging: Using a single molecular sensor for dual mode imaging of cellular viscosity. Journal of the American Chemical Society, 133(17), 6626–6635. https://doi.org/10.1021/ja1104014"
74,Indoluium_15,"OC(=O)CCCCN1\C(=C\C=C\C2=[N+](CCCCC(O)=O)C3=C4C2=CC=CC4=CC=C3)C2=CC=CC3=CC=CC1=C23 |c:12,21,26,29,31,36,40,43,t:24,34,38|",Cyanine,Acetone,,#N/A,,#N/A,#N/A,#N/A,#N/A,"Peng, X., Yang, Z., Wang, J., Fan, J., He, Y., Song, F., Wang, B., Sun, S., Qu, J., Qi, J., & Yan, M. (2011). Fluorescence ratiometry and fluorescence lifetime imaging: Using a single molecular sensor for dual mode imaging of cellular viscosity. Journal of the American Chemical Society, 133(17), 6626–6635. https://doi.org/10.1021/ja1104014"
75,Indoluium_15,"OC(=O)CCCCN1\C(=C\C=C\C2=[N+](CCCCC(O)=O)C3=C4C2=CC=CC4=CC=C3)C2=CC=CC3=CC=CC1=C23 |c:12,21,26,29,31,36,40,43,t:24,34,38|",Cyanine,DMSO,,#N/A,,#N/A,#N/A,0.3,3.333333333,"Peng, X., Yang, Z., Wang, J., Fan, J., He, Y., Song, F., Wang, B., Sun, S., Qu, J., Qi, J., & Yan, M. (2011). Fluorescence ratiometry and fluorescence lifetime imaging: Using a single molecular sensor for dual mode imaging of cellular viscosity. Journal of the American Chemical Society, 133(17), 6626–6635. https://doi.org/10.1021/ja1104014"
76,Indoluium_15,"OC(=O)CCCCN1\C(=C\C=C\C2=[N+](CCCCC(O)=O)C3=C4C2=CC=CC4=CC=C3)C2=CC=CC3=CC=CC1=C23 |c:12,21,26,29,31,36,40,43,t:24,34,38|",Cyanine,DCM,,#N/A,,#N/A,#N/A,#N/A,#N/A,"Peng, X., Yang, Z., Wang, J., Fan, J., He, Y., Song, F., Wang, B., Sun, S., Qu, J., Qi, J., & Yan, M. (2011). Fluorescence ratiometry and fluorescence lifetime imaging: Using a single molecular sensor for dual mode imaging of cellular viscosity. Journal of the American Chemical Society, 133(17), 6626–6635. https://doi.org/10.1021/ja1104014"
77,Indoluium_15,"OC(=O)CCCCN1\C(=C\C=C\C2=[N+](CCCCC(O)=O)C3=C4C2=CC=CC4=CC=C3)C2=CC=CC3=CC=CC1=C23 |c:12,21,26,29,31,36,40,43,t:24,34,38|",Cyanine,Chloroform,,#N/A,,#N/A,#N/A,#N/A,#N/A,"Peng, X., Yang, Z., Wang, J., Fan, J., He, Y., Song, F., Wang, B., Sun, S., Qu, J., Qi, J., & Yan, M. (2011). Fluorescence ratiometry and fluorescence lifetime imaging: Using a single molecular sensor for dual mode imaging of cellular viscosity. Journal of the American Chemical Society, 133(17), 6626–6635. https://doi.org/10.1021/ja1104014"
78,ICC,"CON(C1=CC=CC=C1)C1=CC=C(C=C1)N1\C(=C\C=C\C2=[N+](C3=CC(=CC=C3N2C)C#N)C2=CC=C(C=C2)N(OC)C2=CC=CC=C2)N(C)C2=CC=C(C=C12)C#N |c:5,7,12,14,26,28,38,40,48,50,57,t:3,10,22,24,36,46,55,59|",Cyanine,Water,513,2.416842105,540,2.296,0.120842105,0.1,10,"Klehs, K., Spahn, C., Endesfelder, U., Lee, S. F., Fürstenberg, A., & Heilemann, M. (2014). Increasing the brightness of cyanine fluorophores for single-molecule and superresolution imaging. ChemPhysChem, 15(4), 637–641. https://doi.org/10.1002/cphc.201300874"
79,ICC,"CON(C1=CC=CC=C1)C1=CC=C(C=C1)N1\C(=C\C=C\C2=[N+](C3=CC(=CC=C3N2C)C#N)C2=CC=C(C=C2)N(OC)C2=CC=CC=C2)N(C)C2=CC=C(C=C12)C#N |c:5,7,12,14,26,28,38,40,48,50,57,t:3,10,22,24,36,46,55,59|",Cyanine,Methanol,513,2.416842105,540,2.296,0.120842105,0.15,6.666666667,"Klehs, K., Spahn, C., Endesfelder, U., Lee, S. F., Fürstenberg, A., & Heilemann, M. (2014). Increasing the brightness of cyanine fluorophores for single-molecule and superresolution imaging. ChemPhysChem, 15(4), 637–641. https://doi.org/10.1002/cphc.201300874"
