Repository: anonimpo/dssc-ml

# DSSC Green Materials Dataset

This repository contains scripts and curated outputs for building a high-confidence dye-sensitized solar cell (DSSC) dataset focused on green or environmentally friendly materials from 2020-2026 literature.

## Main Outputs

- `database_2018_13516220/doaj_2020_2026/scraped/green_dssc_high_confidence_records_2020_2026.csv`
- `database_2018_13516220/doaj_2020_2026/scraped/green_dssc_curated_for_ml_2020_2026.csv`
- `database_2018_13516220/doaj_2020_2026/scraped/green_dssc_virtual_combinations_2020_2026.csv`
- `database_2018_13516220/doaj_2020_2026/scraped/high_confidence_ml_dft_workflow.md`

File: database_2018_13516220/extracted/dssc_metal_free_organic_dye_summary_curated.csv
dye_raw,eco_class,valid_record_count,avg_pce_percent,max_pce_percent,avg_jsc_raw,avg_voc_raw,avg_ff_raw,example_name,example_smiles,common_semiconductors,common_redox_couples,common_substrates,sources,screening_reasons,example_dois,example_titles
D131,metal_free_organic_candidate,148,4.1818,20.55,8.9409,5.9074,4.9271,"2-Cyano-3-[4-[4-(2,2-diphenylethenyl)phenyl]-1,2,3,3a,4,8b-hexahydrocyclopent[b]indol-7-yl]-2-propenoic acid",OC(=O)C(=Cc1ccc2N(C3CCCC3c2c1)c4ccc(cc4)C=C(c5ccccc5)c6ccccc6)C#N,SnO2; TiO2; ZnO; titania,I−/I3−,FTO; ITO; glass,elsevier; rsc,metal_free_smiles_screen; organic_keyword:cyanoacrylic,10.1016/j.dyepig.2011.02.009; 10.1016/j.elecom.2009.12.030; 10.1016/j.electacta.2013.01.128; 10.1016/j.electacta.2013.05.062; 10.1016/j.electacta.2015.10.191,An organic redox mediator for dye -sensitized solar cells with near unity quantum efficiency   | Black-Dye-Based Dye-Sensitized Solar Cells using the Electrolyte Solutions Containing a Quaternary Phosphonium Iodide with a Various Alkyl Chain Length | Boosting the efficiency of aqueous solar cells: A photoelectrochemical estimation on the effectiveness of TiCl4 treatment
Y123,metal_free_organic_candidate,681,6.7872,20.25,7.1366,660.5762,16.3239,"3-{6-{4-[bis(2',4'-dihexyloxybiphenyl-4-yl)amino-]phenyl}-4,4-dihexyl-cyclopenta-[2,1-b:3,4-b']dithiphene-2-yl}-2-cyanoacrylic acid",CCCCCCOc1ccc(c(OCCCCCC)c1)c2ccc(cc2)N(c3ccc(cc3)c4sc5c6sc(C=C(C#N)C(O)=O)cc6C(CCCCCC)(CCCCCC)c5c4)c7ccc(cc7)c8ccc(OCCCCCC)cc8OCCCCCC,TiO2,I3−/I−; I3−/I−1; I−/I3−; triiodide/iodide,FTO; glass,elsevier; rsc,organic_keyword:cyanoacrylic; organic_keyword:cyanoacrylic|thiophene,10.1016/j.electacta.2016.02.097; 10.1016/j.electacta.2017.08.080; 10.1016/j.electacta.2018.01.142; 10.1016/j.jechem.2017.12.003; 10.1016/j.joule.2018.03.017,A new generation of platinum and iodine free efficient dye-sensitized solar cells   | Alternative bases to 4-tert-butylpyridine for dye-sensitized solar cells employing copper redox mediator | An investigation of the roles furan versus thiophene π-bridges play in donor–π-acceptor porphyrin based DSSCs  
RK1,metal_free_organic_candidate,136,7.56,17.2,15.563,21.1406,18.899,"2-cyano-3-(4-(7-(5-(4- (diphenylamino)phenyl)-4- octylthiophen-2-yl)benzo[c][1,2,5] thiadiazol-4-yl)phenyl) acrylic acid",CCCCCCCCc1cc(sc1c2ccc(cc2)N(c3ccccc3)c4ccccc4)c5ccc(c6ccc(cc6)C=C(C#N)C(O)=O)c7nsnc57,TiO2,I−/I3−; triiodide/iodide,glass,elsevier; rsc,metal_free_smiles_screen,10.1016/j.solener.2019.08.048; 10.1039/C4CC09888A; 10.1039/C5EE00444F; 10.1039/C5RA11762C; 10.1039/C8TA01826J,"Metal-free organic sensitizers with narrow absorption in the visible for solar cells exceeding 10% efficiency   | New generation solar cells: concepts, trends and perspectives  | Organic dyes for the sensitization of nanostructured ZnO photoanodes: effect of the anchoring functions  "
LEG4,metal_free_organic_candidate,101,5.655,14.7,8.9008,607.5756,24.8479,"3-{6-{4-[bis(2',4'-dibutyloxybiphenyl-4-yl)amino-]phenyl}-4,4-dihexyl-cyclopenta-[2,1-b:3,4-b']dithiophene-2-yl}-2-cyanoacrylic acid",CCCCOc1ccc(c(OCCCC)c1)c2ccc(cc2)N(c3ccc(cc3)c4sc(cc4)c5sc(cc5)\C=C(C#N)\C(O)=O)c6ccc(cc6)c7ccc(OCCCC)cc7OCCCC,SnO2; TiO2,I−/I3−; iodide/triiodide,FTO; glass,elsevier; rsc,organic_keyword:cyanoacrylic|thiophene,10.1016/j.electacta.2013.06.005; 10.1016/j.electacta.2014.07.125; 10.1016/j.electacta.2016.05.083; 10.1016/j.jphotochem.2016.05.015; 10.1016/j.nanoen.2015.09.010,"Bis(1,1-bis(2-pyridyl)ethane)copper( i / ii ) as an efficient redox couple for liquid dye-sensitized solar cells   | Combination of Asymmetric Supercapacitor Utilizing Activated Carbon and Nickel Oxide with Cobalt Polypyridyl-Based Dye-Sensitized Solar Cell | Efficient dye regeneration at low driving force achieved in triphenylamine dye LEG4 and TEMPO redox mediator based dye-sensitized solar cells  "
P1,metal_free_organic_candidate,242,0.8152,13.79,4.2282,88.6845,31.6621,"4-(Bis-{4-[5-(2,2-dicyano-vinyl)-thiophene-2-yl]-phenyl}-amino)-benzoic acid",OC(=O)c1ccc(cc1)N(c2ccc(cc2)c3sc(cc3)C=C(C#N)C#N)c4ccc(cc4)c5sc(cc5)C=C(C#N)C#N,0.53; 0.81; NiO; SnO2; TiO2,I-/I3-; I3−/I−; I−/I3-; I−/I3−; triiodide/iodide,FTO; NiO; glass,elsevier; rsc,organic_keyword:cyanoacrylic|thiophene; organic_keyword:thiophene,10.1016/j.ccr.2015.03.020; 10.1016/j.dyepig.2011.04.010; 10.1016/j.dyepig.2019.108032; 10.1016/j.electacta.2018.09.204; 10.1016/j.jallcom.2015.12.044,"A comprehensive comparison of dye-sensitized NiO photocathodes for solar energy conversion   | A new family of A 2 B 2 type porphyrin derivatives: synthesis, physicochemical characterization and their application in dye -sensitized solar cells   | A study of oligothiophene–acceptor dyes in p-type dye-sensitized solar cells  "
WS-72,metal_free_organic_candidate,7,11.2714,11.7,11.0714,153.7443,0.7829,"(E)-3-(6-(8-(4-(bis(2',4'-bis(hexyloxy)-[1,1'-biphenyl]-4-yl)amino)phenyl)-2,3-bis(4-(hexyloxy)phenyl)quinoxalin-5-yl)-4,4-dihexyl-4H-cyclopenta[2,1-b:3,4-b']dithiophen-2-yl)-2-cyanoacrylic acid",CCCCCCOc1ccc(cc1)c2nc3c(ccc(c4ccc(cc4)N(c5ccc(cc5)c6ccc(OCCCCCC)cc6OCCCCCC)c7ccc(cc7)c8ccc(OCCCCCC)cc8OCCCCCC)c3nc2c9ccc(OCCCCCC)cc9)c%10sc%11c%12sc(\C=C(C#N)\C(O)=O)cc%12C(CCCCCC)(CCCCCC)c%11c%10,TiO2,,,elsevier; rsc,organic_keyword:cyanoacrylic,10.1016/j.solener.2019.10.061; 10.1039/C8EE00661J; 10.1039/C8TC03542C,Comprehensive control of voltage loss enables 11.7% efficient solid-state dye-sensitized solar cells   | Novel metal-free organic dyes constructed with the D-D|A-π-A motif: Sensitization and co-sensitization study | The researcher's guide to solid-state dye-sensitized solar cells 
C218,metal_free_organic_candidate,14,7.8514,9.6,12.9107,104.9556,0.72,"(E)-3-(6-(4-(bis(4-(hexyloxy)phenyl)amino)phenyl)-4,4-dihexyl-4H-cyclopenta[2,1-b:3,4-b']dithiophen-2-yl)-2-cyanoacrylic acid",CCCCCCOc1ccc(cc1)N(c2ccc(OCCCCCC)cc2)c3ccc(cc3)c4sc5c6sc(\C=C(C#N)\C(O)=O)cc6C(CCCCCC)(CCCCCC)c5c4,TiO2,I3−/I−; iodide/triiodide,FTO; glass,elsevier; rsc,organic_keyword:cyanoacrylic; organic_keyword:cyanoacrylic|thiophene,10.1016/j.ccr.2016.05.008; 10.1016/j.orgel.2014.08.058; 10.1039/C0EE00735H; 10.1039/C1EE01633D; 10.1039/C1EE02432A,"Coupled analysis of steady-state and dynamic characteristics of dye -sensitized solar cells for determination of conduction band movement and recombination parameters   | Efficient organic dye -sensitized thin-film solar cells based on the tris(1,10-phenanthroline)cobalt(II/III) redox shuttle   | Electrical and photophysical analyses on the impacts of arylamine electron donors in cyclopentadithiophene dye -sensitized solar cells  "
XY1,metal_free_organic_candidate,5,8.254,9.15,12.794,947.4,0.686,"(E)-3-(4-(6-(7-(4-(bis(2',4'-bis((2-ethylhexyl)oxy)-[1,1'-biphenyl]-4-yl)amino)phenyl)benzo[c][1,2,5]thiadiazol-4-yl)-4,4-bis(2-ethylhexyl)-4H-cyclopenta[2,1-b:3,4-b']dithiophen-2-yl)phenyl)-2-cyanoacrylic acid",CCCCC(CC)COc1ccc(c(OCC(CC)CCCC)c1)c2ccc(cc2)N(c3ccc(cc3)c4ccc(OCC(CC)CCCC)cc4OCC(CC)CCCC)c5ccc(cc5)c6ccc(c7sc8c9sc(cc9C(CC(CC)CCCC)(CC(CC)CCCC)c8c7)c%10ccc(cc%10)\C=C(C#N)\C(O)=O)c%11nsnc6%11,,,,rsc,organic_keyword:cyanoacrylic,10.1039/C9TA00490D,A tandem redox system with a cobalt complex and 2-azaadamantane- N -oxyl for fast dye regeneration and open circuit voltages exceeding 1 V  
D205,metal_free_organic_candidate,90,4.4165,8.6,11.097,111.4347,20.2466,"5-[[4-[4-(2,2-Diphenylethenyl)phenyl]-1,2,3,3a,4,8b-hexahydrocyclopent[b]indol-7-yl]methylene]-2-(3-octyl-4-oxo-2-thioxo-5-thiazolidinylidene)-4-oxo-3-thiazolidineacetic acid",CCCCCCCCN1C(=S)SC(C1=O)=C2SC(=Cc3ccc4N(C5CCCC5c4c3)c6ccc(cc6)C=C(c7ccccc7)c8ccccc8)C(=O)N2CC(O)=O,TiO2; Zn2SnO4; ZnO,I3−/I−; I−/I3−; iodide/triiodide,FTO; glass,elsevier; rsc,organic_keyword:indoline,10.1016/j.ccr.2017.09.026; 10.1016/j.dyepig.2017.12.064; 10.1016/j.dyepig.2018.03.072; 10.1016/j.electacta.2011.08.006; 10.1016/j.electacta.2013.10.129,"A gel-state dye-sensitized hierarchically structured ZnO solar cell: Retention of power conversion efficiency and durability | An enhancement of photo-performance of dye sensitized solid-state cell by avoiding formation of dye aggregates | Application of indoline dyes attached with strongly electron-withdrawing carboxylated indan-1,3-dione analogues linked with a hexylthiophene ring to dye-sensitized solar cells"
D102,metal_free_organic_candidate,150,2.638,8.49,6.4761,294.0513,12.7104,"(5-{4-[4-(2,2-diphenyl-vinyl)phenyl]-1,2,3,3a,4,8b-hexahydrocyclopenta[b]indol-7-ylmethylene}-4-oxo-2-thioxo-thiazolidin-3-yl)acetic acid",OC(=O)CN1C(=S)SC(=C/c2ccc3N(C4CCCC4c3c2)c5ccc(cc5)C=C(c6ccccc6)c7ccccc7)\C1=O,TiO2; Zn2SnO4; ZnO; titania,I−/I3−; iodide/triiodide,FTO; ITO; glass; indium tin oxide,elsevier; rsc,metal_free_smiles_screen,10.1016/j.apenergy.2011.03.037; 10.1016/j.ceramint.2014.07.122; 10.1016/j.dyepig.2014.09.004; 10.1016/j.elecom.2009.12.030; 10.1016/j.electacta.2011.08.006,An enhancement of photo-performance of dye sensitized solid-state cell by avoiding formation of dye aggregates | Carbazole-based hole transporting material for solid state dye-sensitized solar cells: Influence of the purification methods | Di( p -methoxyphenyl)amine end-capped tri( p -thiophenylphenyl)amine based molecular glasses as hole transporting materials for solid-state dye-sensitized solar cells  
HSQ4,metal_free_organic_candidate,24,4.6675,8.1,10.1805,0.9199,0.674,"(3Z,4Z)-4-((5-carboxy-3,3-dimethyl-1-octyl-3H-indol-1-ium-2-yl)methylene)-2-(((E)-5-carboxy-3,3-dimethyl-1-octylindolin-2-ylidene)methyl)-3-(1-cyano-2-ethoxy-2-oxoethylidene)cyclobut-1-en-1-olate",CCCCCCCCN/1c2ccc(cc2C(C)(C)C1=C/C3=[C]([O-])C(=C/C4=[N+](CCCCCCCC)c5ccc(cc5C4(C)C)C(O)=O)\[C]3=[C](C#N)C(=O)OCC)C(O)=O,,I3−/I−,FTO,rsc,metal_free_smiles_screen,10.1039/C7SE00141J; 10.1039/C7SE00362E,Multi-anchored sensitizers for dye-sensitized solar cells  | Panchromatic absorption of dye sensitized solar cells by co-Sensitization of triple organic dyes 
D35,metal_free_organic_candidate,180,3.3055,8.02,17.7994,511.4044,18.0588,"(E)-3-(5-(4-(bis(2',4'-dibutoxy-[1,1'-biphenyl]-4-yl)amino)phenyl)thiophen-2-yl)-2-cyanoacrylic acid",CCCCOc1ccc(c(OCCCC)c1)c2ccc(cc2)N(c3ccc(cc3)c4sc(cc4)\C=C(C#N)\C(O)=O)c5ccc(cc5)c6ccc(OCCCC)cc6OCCCC,ANA001; ANA101; D18NR-T; TiO2; ZnO = 170 nm,I−/I3−; iodide/triiodide; thiolate/disulfide,FTO; ITO; glass,elsevier; rsc,organic_keyword:cyanoacrylic; organic_keyword:cyanoacrylic|thiophene,10.1016/j.dyepig.2017.08.055; 10.1016/j.dyepig.2018.10.066; 10.1016/j.electacta.2015.01.077; 10.1016/j.electacta.2015.02.016; 10.1016/j.electacta.2016.10.013, Tetrathiafulvalene as a one-electron iodine-free organic redox mediator in electrolytes for dye -sensitized solar cells   | A low recombination rate indolizine sensitizer for dye-sensitized solar cells   | A thiolate/ disulfide  ionic liquid electrolyte for organic dye -sensitized solar cells based on Pt-free counter electrodes  
SQ2,metal_free_organic_candidate,21,5.3171,7.97,13.8124,30.6757,0.6243,"5-carboxy-2-[[3-[(2,3-dihydro-1,1-dimethyl-3-ethyl-1H-benzo[e]indol-2-ylidene)methyl]-2-hydroxy-4-oxo-2-cyclobuten-1-ylidene]methyl]-3,3-dimethyl-1-octyl-3H-indolium",CCCCCCCC[N+]1=C(C=C2C(=C(C=C3N(CC)c4ccc5ccccc5c4C3(C)C)C2=O)O)C(C)(C)c6cc(ccc16)C(O)=O,TiO2,I−/I3−,ITO; glass,elsevier; rsc,metal_free_smiles_screen,10.1016/j.jpowsour.2013.04.075; 10.1016/j.jpowsour.2013.08.127; 10.1016/j.solener.2017.01.016; 10.1016/j.synthmet.2011.09.035; 10.1039/C6RA03694E,"Co-sensitization of “H”-type dyes with planar squaraine dyes for efficient dye-sensitized solar cells   | Co-sensitization promoted light harvesting for organic dye-sensitized solar cells using unsymmetrical squaraine dye and novel pyrenoimidazole-based dye | Dye-sensitized solar cells: Investigation of D-A-π-A organic sensitizers based on [1,2,5]selenadiazolo[3,4-c]pyridine"
D149,metal_free_organic_candidate,330,2.6945,7.26,7.4006,63.9217,24.1352,"5-[[4-[4-(2,2-Diphenylethenyl)phenyl]-1,2,3-3a,4,8b-hexahydrocyclopent[b]indol-7-yl]methylene]-2-(3-ethyl-4-oxo-2-thioxo-5-thiazolidinylidene)-4-oxo-3-thiazolidineacetic acid",CCN1C(=S)SC(/C1=O)=C/2SC(=C/c3ccc4N([C@@H]5CCC[C@@H]5c4c3)c6ccc(cc6)C=C(c7ccccc7)c8ccccc8)/C(=O)N2CC(O)=O,CL - 120 s; CL-20 s; CL-60 s; SnO2; TiO2,I3−/I−; I−/I3−; iodide/triiodide,Asahi; FTO; Glass / FTO; Glass / ITO; ITO,elsevier; rsc,organic_keyword:indoline,10.1016/j.ceramint.2013.07.065; 10.1016/j.ceramint.2019.12.045; 10.1016/j.dyepig.2011.06.017; 10.1016/j.dyepig.2013.07.011; 10.1016/j.elecom.2012.01.001,"A carbon nanotube-based transparent conductive substrate for flexible ZnO dye-sensitized solar cells | A comparative study on indoline dye- and ruthenium complex-sensitized hierarchically structured ZnO solar cells | A novel 2,7-diaminofluorene-based organic dye for a dye-sensitized solar cell"
L0,metal_free_organic_candidate,20,1.712,6.55,5.6236,183.3409,17.0652,4-(diphenylamino)phenylcyanoacrylic acid,OC(=O)C(=Cc1ccc(cc1)N(c2ccccc2)c3ccccc3)C#N,TiO2; titania,I3−/I−; iodide/triiodide,FTO,elsevier; rsc,organic_keyword:cyanoacrylic,10.1016/j.orgel.2013.05.011; 10.1016/j.synthmet.2014.08.005; 10.1039/B812154K; 10.1039/C1EE01196K; 10.1039/C3DT50852H,A novel parallel configuration of dye -sensitized solar cells with double-sided anodic nanotube arrays   | Comparative study on photovoltaic properties of imidazole-based dyes containing varying electron acceptors in dye-sensitized solar cells | First application of the HETPHEN concept to new heteroleptic bis(diimine) copper( i ) complexes as sensitizers in dye sensitized solar cells  
D5,metal_free_organic_candidate,36,2.6392,6.5,5.9706,187.3174,10.7153,3-(5-(4-(diphenylamino)styryl)thiophen-2-yl)-2-cyanoacrylic acid,OC(=O)C(=Cc1sc(cc1)C=Cc2ccc(cc2)N(c3ccccc3)c4ccccc4)C#N,TiO2; ZnO,I−/I3−,FTO; glass,elsevier; rsc,keyword:chlorophyll; natural_or_plant_name_screen; organic_keyword:cyanoacrylic; organic_keyword:cyanoacrylic|thiophene,10.1016/j.cap.2009.04.018; 10.1016/j.dyepig.2009.06.014; 10.1016/j.dyepig.2012.10.002; 10.1016/j.dyepig.2013.02.012; 10.1016/j.dyepig.2014.01.010,"A structural study of 1-phenyl-1,2,3,4-tetrahydroquinoline-based dyes for solid-state DSSC applications | Anchoring stability and photovoltaic properties of new D(-π-A)2 dyes for dye-sensitized solar cell applications | Assessment of new gem-silanediols as suitable sensitizers for dye-sensitized solar cells"
MKA253,metal_free_organic_candidate,4,4.05,6.1,5.25,630.0,0.6,"(E)-3-(6-(4-(bis(5,7-dibutoxy-9,9-dimethyl-9H-fluoren-2-yl)amino)phenyl)-4,4-dihexyl-4H-cyclopenta[2,1-b:3,4-b']dithiophen-2-yl)-2-cyanoacrylic acid",CCCCCCC1(CCCCCC)c2cc(sc2c3sc(cc13)c4ccc(cc4)N(c5ccc6c(c5)C(C)(C)c7cc(OCCCC)cc(OCCCC)c67)c8ccc9c(c8)C(C)(C)c%10cc(OCCCC)cc(OCCCC)c9%10)\C=C(C#N)\C(O)=O,,,,rsc,organic_keyword:cyanoacrylic,10.1039/C8TC03542C,The researcher's guide to solid-state dye-sensitized solar cells 
D45,metal_free_organic_candidate,8,3.25,5.6,7.6,251.6838,0.5763,"(E)-3-(5-(4-(bis(2',4'-dimethoxy-[1,1'-biphenyl]-4-yl)amino)phenyl)thiophen-2-yl)-2-cyanoacrylic acid",COc1ccc(c(OC)c1)c2ccc(cc2)N(c3ccc(cc3)c4sc(cc4)\C=C(C#N)\C(O)=O)c5ccc(cc5)c6ccc(OC)cc6OC,TiO2,I3−/I−; I−/I3−; thiolate/disulfide,,rsc,organic_keyword:cyanoacrylic,10.1039/C2EE23263D; 10.1039/C4CS00456F; 10.1039/C5CP04589D,Aqueous dye-sensitized solar cells  | Development of an organic redox couple and organic dyes for aqueous dye-sensitized solar cells   | Geometrical and energetical structural changes in organic dyes for dye-sensitized solar cells probed using photoelectron spectroscopy and DFT  
L2,metal_free_organic_candidate,10,3.151,5.46,-6.514,0.629,0.637,3-(5-(4-(diphenylamino)styryl)thiophen-2-yl)-2-cyanoacrylic acid,OC(=O)C(=Cc1sc(cc1)C=Cc2ccc(cc2)N(c3ccccc3)c4ccccc4)C#N,Dip - coated 24 h; FCD ( 12 min ); FCD ( 16 min ); FCD ( 4 min ); FCD ( 8 min ),,,elsevier; rsc,organic_keyword:cyanoacrylic,10.1016/j.dyepig.2014.04.017; 10.1039/C8RA06595K,"Functionalized carboxylate deposition of triphenylamine-based organic dyes for efficient dye-sensitized solar cells  | π–π and p–π conjugation, which is more efficient for intermolecular charge transfer in starburst triarylamine donors of platinum acetylide sensitizers?"
L1,metal_free_organic_candidate,17,3.8465,5.2,-0.9212,241.9482,9.1035,5-[4-(diphenylamino)phenyl]thiophene-2-cyanoacrylic acid,OC(=O)C(=C)C#N.s1cccc1c2ccc(cc2)N(c3ccccc3)c4ccccc4,Dip - coating 24 h; FCD ( 12 min ); FCD ( 16 min ); FCD ( 20 min ); FCD ( 8 min ),I−/I3−,,elsevier; rsc,organic_keyword:cyanoacrylic|thiophene,10.1016/j.dyepig.2011.09.003; 10.1016/j.dyepig.2014.04.017; 10.1016/j.dyepig.2019.02.002; 10.1016/j.jpowsour.2010.08.055; 10.1016/j.synthmet.2015.03.033,Effects of 2-hexylthiophene on the performance of triphenylamine based organic dye for dye-sensitized solar cells | Efficient dye-sensitized solar cells with triarylamine organic dyes featuring functionalized-truxene unit | Functionalized carboxylate deposition of triphenylamine-based organic dyes for efficient dye-sensitized solar cells 
D358,metal_free_organic_candidate,35,1.8943,5.1,8.224,365.7995,5.307,"5-[3-(Carboxymethyl)-5-[[4-[4-(2,2-diphenylethenyl)phenyl]-1,2,3,3a,4,8b-hexahydrocyclopent[b]indol-7-yl]methylene]-4-oxo-2-thiazoli dinylidene]-4-oxo-2-thioxo-3-thiazolidinedodecanoic acid",OC(=O)CCCCCCCCCCCN1C(=S)SC(C1=O)=C2SC(=Cc3ccc4N(C5CCCC5c4c3)c6ccc(cc6)C=C(c7ccccc7)c8ccccc8)C(=O)N2CC(O)=O,1.0 × 10 − 8; 2.1 × 10 − 8; 3.0 × 10 − 8; 3.4 × 10 − 8; 3.9 × 10 − 9,,FTO,elsevier; rsc,metal_free_smiles_screen,10.1016/j.electacta.2013.01.099; 10.1016/j.electacta.2016.05.150; 10.1016/j.jphotochem.2017.06.033; 10.1039/C3TA11443K,A Study of the Efficiency Enhancement of the Gel Electrolyte-based SnO2 Dye-sensitized Solar Cells Through the Use of Thin Insulating Layers | Efficient solid-state dye-sensitized n-ZnO/D-358 dye/p-CuI solar cell | Photovoltaic performance of SnO2/CaCO3-based dye-sensitized solar cells co-sensitized using metal-free organic dyes
D51,metal_free_organic_candidate,3,3.9333,4.8,9.2,0.6667,0.6333,"(E)-3-(6-(4-(bis(2',4'-dimethoxy-[1,1'-biphenyl]-4-yl)amino)phenyl)-4,4-dihexyl-4H-cyclopenta[2,1-b:3,4-b']dithiophen-2-yl)-2-cyanoacrylic acid",CCCCCCC1(CCCCCC)c2cc(sc2c3sc(cc13)c4ccc(cc4)N(c5ccc(cc5)c6ccc(OC)cc6OC)c7ccc(cc7)c8ccc(OC)cc8OC)\C=C(C#N)\C(O)=O,TiO2,I3−/I−; I−/I3−,,rsc,organic_keyword:cyanoacrylic,10.1039/C4CS00456F; 10.1039/C6CP00264A,Aqueous dye-sensitized solar cells  | Development of high efficiency 100% aqueous cobalt electrolyte dye-sensitised solar cells  
coumarin-6,metal_free_organic_candidate,9,1.3844,1.87,5.3433,655.7,39.5444,"3-(2-Benzothiazolyl)-N,N-diethylumbelliferylamine",CCN(CC)c1ccc2C=C(C(=O)Oc2c1)c3sc4ccccc4n3,,,,elsevier,organic_keyword:coumarin,10.1016/j.tsf.2013.03.052,Small molecule bulk heterojunction organic solar cells with coumarin-6 as donor material
PB6,metal_free_organic_candidate,3,0.081,0.135,0.99,326.6667,43.6667,"4,4'-((4-(5-(2-(2,6-diisopropylphenyl)-1,3-dioxo-2,3-dihydro-1H-benzo[10,5]anthra[2,1,9-def]isoquinolin-8-yl)thiophen-2-yl)phenyl)azanediyl)dibenzoic acid",CC(C)c1cccc(C(C)C)c1N2C(=O)c3ccc4c5cccc6c(ccc(c7ccc(C2=O)c3c47)c56)c8sc(cc8)c9ccc(cc9)N(c%10ccc(cc%10)C(O)=O)c%11ccc(cc%11)C(O)=O,,,,elsevier,metal_free_smiles_screen,10.1016/j.nanoen.2018.10.054,Solution-processed nanoporous NiO-dye-ZnO photocathodes: Toward efficient and stable solid-state p-type dye-sensitized solar cells and dye-sensitized photoelectrosynthesis cells

File: database_2018_13516220/extracted/dssc_natural_biobased_dye_summary.csv
dye_raw,eco_class,valid_record_count,avg_pce_percent,max_pce_percent,avg_jsc_raw,avg_voc_raw,avg_ff_raw,example_name,example_smiles,common_semiconductors,common_redox_couples,common_substrates,sources,screening_reasons,example_dois,example_titles
P. pterocarpum,natural_or_bio_based_candidate,3,7.05,8.22,13.3533,0.845,62.1367,,,TiO2,,,elsevier,natural_or_plant_name_screen,10.1016/j.matlet.2018.02.085,Performance of TiO2 based dye-sensitized solar cells fabricated with dye extracted from leaves of Peltophorum pterocarpum and Acalypha amentacea as sensitizer
A. amentacea,natural_or_bio_based_candidate,4,5.205,7.38,11.01,0.7572,62.235,,,TiO2; ZnO,,,elsevier,natural_or_plant_name_screen,10.1016/j.matlet.2018.02.085; 10.1016/j.matlet.2019.02.072,Performance of TiO2 based dye-sensitized solar cells fabricated with dye extracted from leaves of Peltophorum pterocarpum and Acalypha amentacea as sensitizer | The preparation of dye sensitized solar cells using natural dyes extracted from Phytolacca icosandra and Phyllanthus reticulatus with ZnO as photoanode
P. pterocarpum - Ethanol ( natural ),natural_or_bio_based_candidate,1,6.07,6.07,11.47,0.725,70.08,,,ZnO,,FTO,elsevier,keyword:natural; natural_or_plant_name_screen,10.1016/j.optmat.2018.06.011,"Optical, spectral and photovoltaic characterization of natural dyes extracted from leaves of Peltophorum pterocarpum and Acalypha amentacea used as sensitizers for ZnO based dye sensitized solar cells"
P. pterocarpum - Water ( natural ),natural_or_bio_based_candidate,1,5.32,5.32,10.41,0.737,69.33,,,ZnO,,FTO,elsevier,keyword:natural; natural_or_plant_name_screen,10.1016/j.optmat.2018.06.011,"Optical, spectral and photovoltaic characterization of natural dyes extracted from leaves of Peltophorum pterocarpum and Acalypha amentacea used as sensitizers for ZnO based dye sensitized solar cells"
A. Amantacea - Ethanol ( natural ),natural_or_bio_based_candidate,1,4.53,4.53,9.49,0.717,65.93,,,ZnO,,FTO,elsevier,keyword:natural; natural_or_plant_name_screen,10.1016/j.optmat.2018.06.011,"Optical, spectral and photovoltaic characterization of natural dyes extracted from leaves of Peltophorum pterocarpum and Acalypha amentacea used as sensitizers for ZnO based dye sensitized solar cells"
Indigofera arrecta ( natural ),natural_or_bio_based_candidate,1,4.16,4.16,6.8,0.84,54.0,,,ZnO,,FTO,elsevier,keyword:indigo|natural; natural_or_plant_name_screen,10.1016/j.optmat.2018.06.011,"Optical, spectral and photovoltaic characterization of natural dyes extracted from leaves of Peltophorum pterocarpum and Acalypha amentacea used as sensitizers for ZnO based dye sensitized solar cells"
Spinach,natural_or_bio_based_candidate,12,1.0938,4.0,3.4957,128.0273,18.8313,,,TiO2; ZnO,I−/I3−,FTO; glass,elsevier,keyword:spinach; natural_or_plant_name_screen,10.1016/j.rser.2011.07.148; 10.1016/j.rser.2015.07.052; 10.1016/j.rser.2016.06.045; 10.1016/j.rser.2017.04.075; 10.1016/j.saa.2015.03.120,"Dye-sensitised solar cells: Development, structure, operation principles, electron kinetics, characterisation, synthesis materials and natural photosensitisers | Progress in dye sensitized solar cell by incorporating natural photosensitizers | Recent advances in hybrid solar cells based on natural dye extracts from Indian plant pigment as sensitizers"
Spinach(Isolated compounds ),natural_or_bio_based_candidate,1,4.0,4.0,12.5,0.54,0.59,,,,T2/T−,,elsevier,keyword:spinach; natural_or_plant_name_screen,10.1016/j.rser.2016.12.087,Performance improvement of modified dye-sensitized solar cells
A. Amantacea - Water ( natural ),natural_or_bio_based_candidate,1,3.93,3.93,8.09,0.725,67.8,,,ZnO,,FTO,elsevier,keyword:natural; natural_or_plant_name_screen,10.1016/j.optmat.2018.06.011,"Optical, spectral and photovoltaic characterization of natural dyes extracted from leaves of Peltophorum pterocarpum and Acalypha amentacea used as sensitizers for ZnO based dye sensitized solar cells"
ID1,natural_or_bio_based_candidate,2,3.425,3.52,8.345,619.5,0.68,,,TiO2,I−/I3−,,elsevier,keyword:indigo; natural_or_plant_name_screen; no_excluded_metal_keyword_detected,10.1016/j.dyepig.2014.07.017; 10.1016/j.synthmet.2013.09.039,"Near-infrared absorbing isoindigo sensitizers: Synthesis and performance for dye-sensitized solar cells | Series of D-π-A system based on isoindigo dyes for DSSC: Synthesis, electrochemical and photovoltaic properties"
Beetroot,natural_or_bio_based_candidate,6,1.1495,3.0,3.2916,255.3606,35.735,,,TiO2; TiO2 + ZrO2; ZnO,,FTO; glass,elsevier,keyword:beetroot; natural_or_plant_name_screen,10.1016/j.matlet.2019.02.072; 10.1016/j.rser.2017.04.075; 10.1016/j.saa.2015.03.120; 10.1016/j.solener.2016.08.003,Recent advances in hybrid solar cells based on natural dye extracts from Indian plant pigment as sensitizers | Recent progress and utilization of natural pigments in dye sensitized solar cells: A review | The preparation of dye sensitized solar cells using natural dyes extracted from Phytolacca icosandra and Phyllanthus reticulatus with ZnO as photoanode
C. pulcherrima,natural_or_bio_based_candidate,2,1.95,3.0,4.795,610.0,66.45,,,TiO2,I−/I3−,,elsevier,natural_or_plant_name_screen,10.1016/j.carbon.2016.04.012,Inkjet-printed graphene electrodes for dye-sensitized solar cells
( 3 ) Natural dyes : anthocyanin with tannin,natural_or_bio_based_candidate,1,3.0,3.0,3.0,3.0,3.0,,,TiO2,,FTO,elsevier,keyword:anthocyanin|natural; natural_or_plant_name_screen,10.1016/j.solener.2014.05.004,ORAC and VIS spectroscopy as a guideline for unmodified red–purple natural dyes selection in dye-sensitized solar cells
ID2,natural_or_bio_based_candidate,1,3.0,3.0,6.4,660.0,0.71,,C1[C@@H]([C@H](O[C@H]1N2C=C(C(=O)NC2=O)I)CO)O,,I−/I3−,,elsevier,keyword:indigo; natural_or_plant_name_screen,10.1016/j.synthmet.2013.09.039,"Series of D-π-A system based on isoindigo dyes for DSSC: Synthesis, electrochemical and photovoltaic properties"
Beetroot ( natural ),natural_or_bio_based_candidate,1,2.99,2.99,0.99,0.15,21.0,,,ZnO,,FTO,elsevier,keyword:natural|beetroot; natural_or_plant_name_screen,10.1016/j.optmat.2018.06.011,"Optical, spectral and photovoltaic characterization of natural dyes extracted from leaves of Peltophorum pterocarpum and Acalypha amentacea used as sensitizers for ZnO based dye sensitized solar cells"
ID3,natural_or_bio_based_candidate,1,2.57,2.57,6.24,630.0,0.65,,,,I−/I3−,,elsevier,keyword:indigo; natural_or_plant_name_screen,10.1016/j.synthmet.2013.09.039,"Series of D-π-A system based on isoindigo dyes for DSSC: Synthesis, electrochemical and photovoltaic properties"
Hibiscus sabdariffa + Eosin-Y,natural_or_bio_based_candidate,1,2.02,2.02,4.01,0.67,0.6,,,TiO2,,,elsevier,keyword:hibiscus; natural_or_plant_name_screen,10.1016/j.optmat.2018.03.056,Fabrication and characterization of mixed dye: Natural and synthetic organic dye
FBV,natural_or_bio_based_candidate,2,1.92,2.01,5.405,0.5725,0.62,,C1=CC=C(C(=C1)F)S(=O)(=O)N,TiO2,,,elsevier,keyword:anthocyanin; natural_or_plant_name_screen,10.1016/j.solener.2018.07.048,"Photovoltaic performance and photostability of anthocyanins, isoquinoline alkaloids and betalains as natural sensitizers for DSSCs"
Pomegranate,natural_or_bio_based_candidate,3,1.67,2.0,11.4267,0.4467,18.94,,,TiO2; ZnO,,,elsevier,keyword:pomegranate; natural_or_plant_name_screen,10.1016/j.matlet.2019.02.072; 10.1016/j.optmat.2019.02.037; 10.1016/j.solener.2019.02.023,Natural dye extract from Cassia fistula and its application in dye-sensitized solar cell: Experimental and density functional theory studies | Progress in dye sensitized solar cell by incorporating natural photosensitizers | The preparation of dye sensitized solar cells using natural dyes extracted from Phytolacca icosandra and Phyllanthus reticulatus with ZnO as photoanode
( 2 ) Natural dyes : anthocyanins / betalains without tannins,natural_or_bio_based_candidate,1,2.0,2.0,2.0,2.0,2.0,,,TiO2,,FTO,elsevier,keyword:anthocyanin|betalain|natural; natural_or_plant_name_screen,10.1016/j.solener.2014.05.004,ORAC and VIS spectroscopy as a guideline for unmodified red–purple natural dyes selection in dye-sensitized solar cells
PAN – EC / PC – TPAI / I2 – chlorophyll,natural_or_bio_based_candidate,1,1.97,1.97,5.78,0.6,0.57,,,TiO2,,glass,rsc,keyword:chlorophyll; natural_or_plant_name_screen,10.1039/C6RA04188D,From crab shell to solar cell: a gel polymer electrolyte based on N -phthaloylchitosan and its application in dye-sensitized solar cells  
Rose bengal ( natural ),natural_or_bio_based_candidate,1,1.9,1.9,5.28,0.5,72.0,,,ZnO,,FTO,elsevier,keyword:natural; natural_or_plant_name_screen,10.1016/j.optmat.2018.06.011,"Optical, spectral and photovoltaic characterization of natural dyes extracted from leaves of Peltophorum pterocarpum and Acalypha amentacea used as sensitizers for ZnO based dye sensitized solar cells"
Shisonin and chlorophyll,natural_or_bio_based_candidate,4,1.2225,1.56,4.7075,0.52,0.4875,,,TiO2,I−/I3−,,elsevier,keyword:chlorophyll; natural_or_plant_name_screen,10.1016/j.rser.2011.07.148; 10.1016/j.solener.2019.02.023,Progress in dye sensitized solar cell by incorporating natural photosensitizers | Review: Dye sensitized solar cells based on natural photosensitizers
Anthocyanin,natural_or_bio_based_candidate,7,0.7811,1.55,4.5233,203.7974,21.76,,C1=CC=C(C=C1)C2=[O+]C3=CC=CC=C3C=C2,TiO2,,glass,elsevier,keyword:anthocyanin; natural_or_plant_name_screen,10.1016/j.ijleo.2019.164068; 10.1016/j.jphotochem.2018.09.018; 10.1016/j.jphotochem.2019.112050; 10.1016/j.saa.2013.05.090; 10.1016/j.solener.2010.07.009,Enhancement of efficiency of natural and organic dye sensitized solar cells using thin film TiO2 photoanodes fabricated by spin-coating | Improving The Efficiency of DSSC with A Novel Multi-dye layers Approach | Photostability of low cost dye-sensitized solar cells based on natural and synthetic dyes
Pomegranate juice,natural_or_bio_based_candidate,3,1.0567,1.5,0.9033,0.4417,0.54,,C1=C2C3=C(C(=C1O)O)OC(=O)C4=CC(=C(C(=C43)OC2=O)O)O,TiO2,I−/I3−,,elsevier,keyword:pomegranate; natural_or_plant_name_screen,10.1016/j.rser.2011.07.148; 10.1016/j.solener.2019.02.023,Progress in dye sensitized solar cell by incorporating natural photosensitizers | Review: Dye sensitized solar cells based on natural photosensitizers
Raspberry,natural_or_bio_based_candidate,2,0.85,1.5,0.685,0.3875,56.55,,,,,,elsevier,keyword:berry; natural_or_plant_name_screen,10.1016/j.jphotochem.2015.10.009; 10.1016/j.rser.2016.06.045,"Dye-sensitised solar cells: Development, structure, operation principles, electron kinetics, characterisation, synthesis materials and natural photosensitisers | Role of pH and pigment concentration for natural dye-sensitized solar cells treated with anthocyanin extracts of common fruits"
Blackberry,natural_or_bio_based_candidate,4,0.9375,1.4,6.1125,0.3588,13.5433,,,TiO2,,glass,elsevier,keyword:berry; natural_or_plant_name_screen,10.1016/j.jphotochem.2015.10.009; 10.1016/j.optmat.2019.02.037; 10.1016/j.rser.2016.06.045; 10.1016/j.rser.2017.04.075,"Dye-sensitised solar cells: Development, structure, operation principles, electron kinetics, characterisation, synthesis materials and natural photosensitisers | Natural dye extract from Cassia fistula and its application in dye-sensitized solar cell: Experimental and density functional theory studies | Recent progress and utilization of natural pigments in dye sensitized solar cells: A review"
Fe(III)-chlorophyll,natural_or_bio_based_candidate,1,1.35,1.35,4.0,0.18,1.12,,,TiO2,,,elsevier,keyword:chlorophyll; natural_or_plant_name_screen,10.1016/j.rinp.2017.08.009,Effect of metal ion Fe(III) on the performance of chlorophyll as photosensitizers on dye sensitized solar cell
Beetroot extract with TiO2 nanoparticles,natural_or_bio_based_candidate,1,1.3,1.3,1.7,0.46,,,,TiO2,,,elsevier,keyword:beetroot; natural_or_plant_name_screen,10.1016/j.solener.2019.02.023,Progress in dye sensitized solar cell by incorporating natural photosensitizers
Black Mulberry,natural_or_bio_based_candidate,1,1.3,1.3,9.08,416.13,34.5,,,TiO2,,,elsevier,keyword:berry; natural_or_plant_name_screen,10.1016/j.jphotochem.2018.09.018,Enhancement of efficiency of natural and organic dye sensitized solar cells using thin film TiO2 photoanodes fabricated by spin-coating
Cranberry,natural_or_bio_based_candidate,1,1.2,1.2,6.78,0.41,0.42,,,TiO2,,,elsevier,keyword:berry; natural_or_plant_name_screen,10.1016/j.optmat.2019.02.037,Natural dye extract from Cassia fistula and its application in dye-sensitized solar cell: Experimental and density functional theory studies
Mangosteen pericarp,natural_or_bio_based_candidate,9,0.9178,1.17,2.5558,0.5964,21.485,,,TiO2,I−/I3−,FTO; glass,elsevier,keyword:mangosteen; natural_or_plant_name_screen,10.1016/j.jphotochem.2017.07.006; 10.1016/j.rser.2011.07.148; 10.1016/j.rser.2015.07.052; 10.1016/j.rser.2016.06.045; 10.1016/j.rser.2017.04.075,"Dye-sensitised solar cells: Development, structure, operation principles, electron kinetics, characterisation, synthesis materials and natural photosensitisers | Recent progress and utilization of natural pigments in dye sensitized solar cells: A review | Review on natural dye sensitized solar cells: Operation, materials and methods"
Natural dye,natural_or_bio_based_candidate,7,0.355,1.17,0.8873,0.5861,0.6071,,,TiO2,,,elsevier,keyword:natural; natural_or_plant_name_screen,10.1016/j.optmat.2018.03.056,Fabrication and characterization of mixed dye: Natural and synthetic organic dye
Mangosteen pericarp ( Extract ),natural_or_bio_based_candidate,1,1.17,1.17,2.69,0.68,0.63,,,,T2/T−,,elsevier,keyword:mangosteen; natural_or_plant_name_screen,10.1016/j.rser.2016.12.087,Performance improvement of modified dye-sensitized solar cells
Mangosteen pericarpa,natural_or_bio_based_candidate,1,1.17,1.17,2.69,0.686,63.3,,,,I3−/I−,,elsevier,keyword:mangosteen; natural_or_plant_name_screen,10.1016/j.jphotochem.2011.02.008,Dye-sensitized solar cells using 20 natural dyes as sensitizers
Mangosteen Pericap,natural_or_bio_based_candidate,1,1.17,1.17,2.69,686.0,63.3,,,TiO2,,,elsevier,keyword:mangosteen; natural_or_plant_name_screen,10.1016/j.jphotochem.2018.09.018,Enhancement of efficiency of natural and organic dye sensitized solar cells using thin film TiO2 photoanodes fabricated by spin-coating
Mangosteen Pericarp,natural_or_bio_based_candidate,1,1.17,1.17,2.69,0.686,0.633,,,,,,elsevier,keyword:mangosteen; natural_or_plant_name_screen,10.1016/j.optmat.2018.03.040,Synergistic effect of sodium and yeast in improving the efficiency of DSSC sensitized with extract from petals of Kigelia Africana
Hibiscus surattensis,natural_or_bio_based_candidate,3,1.14,1.14,5.45,0.39,0.54,,,TiO2,I−/I3−,,elsevier,keyword:hibiscus; natural_or_plant_name_screen,10.1016/j.rser.2011.07.148; 10.1016/j.rser.2015.07.052; 10.1016/j.rser.2016.06.045,"Dye-sensitised solar cells: Development, structure, operation principles, electron kinetics, characterisation, synthesis materials and natural photosensitisers | Review on natural dye sensitized solar cells: Operation, materials and methods | Review: Dye sensitized solar cells based on natural photosensitizers"
Hibiscus Surattensis,natural_or_bio_based_candidate,1,1.14,1.14,5.45,0.39,0.54,,,,,,elsevier,keyword:hibiscus; natural_or_plant_name_screen,10.1016/j.optmat.2018.03.040,Synergistic effect of sodium and yeast in improving the efficiency of DSSC sensitized with extract from petals of Kigelia Africana
Raw Blackberry,natural_or_bio_based_candidate,3,0.81,1.13,4.2567,355.3333,0.5867,,,12; 13.3,,,elsevier,keyword:berry; natural_or_plant_name_screen,10.1016/j.solener.2012.02.018,Anthocyanins and betalains as light-harvesting pigments for dye-sensitized solar cells
Blueberry fruit,natural_or_bio_based_candidate,1,1.13,1.13,6.8,0.32,0.51,,,TiO2,I−/I3−,FTO,elsevier,keyword:berry; natural_or_plant_name_screen,10.1016/j.jphotochem.2017.07.006,The effect of iron complexes of quercetin on dye-sensitized solar cell efficiency
Henna,natural_or_bio_based_candidate,1,1.08,1.08,3.8,0.33,85.0,,C1=CC=C2C(=C1)C(=CC(=O)C2=O)O,ZnO,,,elsevier,keyword:henna; natural_or_plant_name_screen,10.1016/j.matlet.2019.02.072,The preparation of dye sensitized solar cells using natural dyes extracted from Phytolacca icosandra and Phyllanthus reticulatus with ZnO as photoanode
Henna ( natural ),natural_or_bio_based_candidate,1,1.08,1.08,0.38,0.33,85.0,,,ZnO,,FTO,elsevier,keyword:henna|natural; natural_or_plant_name_screen,10.1016/j.optmat.2018.06.011,"Optical, spectral and photovoltaic characterization of natural dyes extracted from leaves of Peltophorum pterocarpum and Acalypha amentacea used as sensitizers for ZnO based dye sensitized solar cells"
Henna extract with TiO2 nanoparticles,natural_or_bio_based_candidate,1,1.08,1.08,1.63,0.4,,,,TiO2,,,elsevier,keyword:henna; natural_or_plant_name_screen,10.1016/j.solener.2019.02.023,Progress in dye sensitized solar cell by incorporating natural photosensitizers
Pomegranate juice ( 100 g ),natural_or_bio_based_candidate,1,1.076,1.076,,0.395,48.1,,,TiO2,,,elsevier,keyword:pomegranate; natural_or_plant_name_screen,10.1016/j.rser.2016.11.198,Natural dyes for dye sensitized solar cell: A review
Purified Blackberry,natural_or_bio_based_candidate,2,0.81,1.07,4.025,360.0,0.6,,,12; 9.3,,,elsevier,keyword:berry; natural_or_plant_name_screen,10.1016/j.solener.2012.02.018,Anthocyanins and betalains as light-harvesting pigments for dye-sensitized solar cells
Blackberry ( H+ ),natural_or_bio_based_candidate,1,1.07,1.07,5.85,320.0,0.57,,,TiO2,,,elsevier,keyword:berry; natural_or_plant_name_screen,10.1016/j.solener.2012.02.018,Anthocyanins and betalains as light-harvesting pigments for dye-sensitized solar cells
Hibiscus rosasinesis,natural_or_bio_based_candidate,3,1.02,1.02,4.04,0.4,0.63,,,TiO2,I−/I3−,,elsevier,keyword:hibiscus; natural_or_plant_name_screen,10.1016/j.rser.2011.07.148; 10.1016/j.rser.2015.07.052; 10.1016/j.rser.2016.06.045,"Dye-sensitised solar cells: Development, structure, operation principles, electron kinetics, characterisation, synthesis materials and natural photosensitisers | Review on natural dye sensitized solar cells: Operation, materials and methods | Review: Dye sensitized solar cells based on natural photosensitizers"
Al doped ZnO : Pomegranate dye,natural_or_bio_based_candidate,1,1.02,1.02,2.15,600.0,0.57,,,ZnO,,ITO,elsevier,keyword:pomegranate; natural_or_plant_name_screen,10.1016/j.solener.2016.11.029,Al-doped ZnO thin films grown onto ITO substrates as photoanode in dye sensitized solar cell
Pomegranate ( natural ),natural_or_bio_based_candidate,1,1.01,1.01,9.88,0.56,56.0,,,ZnO,,FTO,elsevier,keyword:natural|pomegranate; natural_or_plant_name_screen,10.1016/j.optmat.2018.06.011,"Optical, spectral and photovoltaic characterization of natural dyes extracted from leaves of Peltophorum pterocarpum and Acalypha amentacea used as sensitizers for ZnO based dye sensitized solar cells"
Beetroot + Strawberry,natural_or_bio_based_candidate,1,1.0,1.0,4.29,0.56,0.41,,,TiO2,,,elsevier,keyword:beetroot|berry; natural_or_plant_name_screen,10.1016/j.optmat.2018.03.056,Fabrication and characterization of mixed dye: Natural and synthetic organic dye
E. conferta,natural_or_bio_based_candidate,1,1.0,1.0,4.63,0.37,0.56,,,TiO2,,,elsevier,natural_or_plant_name_screen,10.1016/j.solener.2019.02.023,Progress in dye sensitized solar cell by incorporating natural photosensitizers
Red mulberry ( H+ ),natural_or_bio_based_candidate,1,0.99,0.99,4.45,340.0,0.64,,,TiO2,,,elsevier,keyword:berry; natural_or_plant_name_screen,10.1016/j.solener.2012.02.018,Anthocyanins and betalains as light-harvesting pigments for dye-sensitized solar cells
Red mulberry,natural_or_bio_based_candidate,1,0.99,0.99,4.45,0.34,,,,,,glass,elsevier,keyword:berry; natural_or_plant_name_screen,10.1016/j.rser.2017.04.075,Recent progress and utilization of natural pigments in dye sensitized solar cells: A review
Bougainvillea and Blueberry,natural_or_bio_based_candidate,1,0.75,0.75,2.93,560.0,47.0,,,TiO2,,,elsevier,keyword:berry; natural_or_plant_name_screen,10.1016/j.solener.2016.08.003,Recent advances in hybrid solar cells based on natural dye extracts from Indian plant pigment as sensitizers
Pomegranate and Mulberry,natural_or_bio_based_candidate,1,0.722,0.722,2.8,530.0,49.0,,,TiO2,,,elsevier,keyword:berry|pomegranate; natural_or_plant_name_screen,10.1016/j.solener.2016.08.003,Recent advances in hybrid solar cells based on natural dye extracts from Indian plant pigment as sensitizers
Pomegranateleaf / Mulberry,natural_or_bio_based_candidate,1,0.72,0.72,2.8,0.53,0.49,,,TiO2,I−/I3−,FTO,elsevier,keyword:berry|pomegranate; natural_or_plant_name_screen,10.1016/j.jphotochem.2017.07.006,The effect of iron complexes of quercetin on dye-sensitized solar cell efficiency
Pomegranateleaf,natural_or_bio_based_candidate,1,0.72,0.72,2.8,0.53,0.49,,,TiO2,I−/I3−,FTO,elsevier,keyword:pomegranate; natural_or_plant_name_screen,10.1016/j.jphotochem.2017.07.006,The effect of iron complexes of quercetin on dye-sensitized solar cell efficiency
Chlorophyll,natural_or_bio_based_candidate,8,0.6112,0.705,2.7284,0.456,3.48,,CCC1=C(C2=NC1=CC3=C(C4=C([N-]3)C(=C5[C@H]([C@@H](C(=N5)C=C6C(=C(C(=C2)[N-]6)C=C)C)C)CCC(=O)OC/C=C(\C)/CCC[C@H](C)CCC[C@H](C)CCCC(C)C)[C@H](C4=O)C(=O)OC)C)C.[Mg+2],TiO2,I−/I3−,FTO,elsevier,keyword:chlorophyll; natural_or_plant_name_screen,10.1016/j.ijleo.2019.164068; 10.1016/j.jphotochem.2007.10.018; 10.1016/j.jphotochem.2017.07.006; 10.1016/j.rinp.2017.08.009; 10.1016/j.rser.2011.07.148,Commercial and natural dyes as photosensitizers for a water-based dye-sensitized solar cell loaded with gold nanoparticles | Effect of metal ion Fe(III) on the performance of chlorophyll as photosensitizers on dye sensitized solar cell | Improving The Efficiency of DSSC with A Novel Multi-dye layers Approach
Blueberry,natural_or_bio_based_candidate,4,0.485,0.69,2.85,0.4085,18.72,,,TiO2,,glass,elsevier,keyword:berry; natural_or_plant_name_screen,10.1016/j.jphotochem.2015.10.009; 10.1016/j.optmat.2019.02.037; 10.1016/j.rser.2016.06.045; 10.1016/j.rser.2017.04.075,"Dye-sensitised solar cells: Development, structure, operation principles, electron kinetics, characterisation, synthesis materials and natural photosensitisers | Natural dye extract from Cassia fistula and its application in dye-sensitized solar cell: Experimental and density functional theory studies | Recent progress and utilization of natural pigments in dye sensitized solar cells: A review"
Hibiscus rosasinensis,natural_or_bio_based_candidate,1,0.67,0.67,4.2,0.27,30.0,,,ZnO,,,elsevier,keyword:hibiscus; natural_or_plant_name_screen,10.1016/j.matlet.2019.02.072,The preparation of dye sensitized solar cells using natural dyes extracted from Phytolacca icosandra and Phyllanthus reticulatus with ZnO as photoanode
Hibiscus rosasinensis dye,natural_or_bio_based_candidate,1,0.67,0.67,4.2,0.27,0.3,,,,I3−/I−,,elsevier,keyword:hibiscus; natural_or_plant_name_screen,10.1016/j.rser.2016.11.273,Zinc oxide based dye-sensitized solar cells: A review
Hibiscus rosasinensis ( natural ),natural_or_bio_based_candidate,1,0.67,0.67,4.2,0.27,30.0,,,ZnO,,FTO,elsevier,keyword:natural|hibiscus; natural_or_plant_name_screen,10.1016/j.optmat.2018.06.011,"Optical, spectral and photovoltaic characterization of natural dyes extracted from leaves of Peltophorum pterocarpum and Acalypha amentacea used as sensitizers for ZnO based dye sensitized solar cells"
Al doped ZnO : Hibiscus dye,natural_or_bio_based_candidate,1,0.67,0.67,2.15,575.0,0.54,,,ZnO,,ITO,elsevier,keyword:hibiscus; natural_or_plant_name_screen,10.1016/j.solener.2016.11.029,Al-doped ZnO thin films grown onto ITO substrates as photoanode in dye sensitized solar cell
raspberry,natural_or_bio_based_candidate,2,0.535,0.66,,,52.0,,,TiO2,,,elsevier,keyword:berry; natural_or_plant_name_screen,10.1016/j.surfcoat.2016.02.026,Crystalline structure and morphology of TiO2 thin films deposited by means of hollow cathode plasma jet with supporting anode
Lawsonia inermis(Henna),natural_or_bio_based_candidate,1,0.66,0.66,1.87,0.61,0.58,,,,I−/I3−,,elsevier,keyword:henna; natural_or_plant_name_screen,10.1016/j.rser.2015.07.052,"Review on natural dye sensitized solar cells: Operation, materials and methods"
Lawsonia inermis ( Henna ),natural_or_bio_based_candidate,1,0.66,0.66,1.87,0.61,0.58,,,,,,elsevier,keyword:henna; natural_or_plant_name_screen,10.1016/j.rser.2016.06.045,"Dye-sensitised solar cells: Development, structure, operation principles, electron kinetics, characterisation, synthesis materials and natural photosensitisers"
hibiscus,natural_or_bio_based_candidate,3,0.4833,0.64,,,53.0,,,TiO2,,,elsevier,keyword:hibiscus; natural_or_plant_name_screen,10.1016/j.surfcoat.2016.02.026,Crystalline structure and morphology of TiO2 thin films deposited by means of hollow cathode plasma jet with supporting anode
ZnO : Pomegranate dye,natural_or_bio_based_candidate,1,0.6,0.6,1.85,575.0,0.55,,,ZnO,,ITO,elsevier,keyword:pomegranate; natural_or_plant_name_screen,10.1016/j.solener.2016.11.029,Al-doped ZnO thin films grown onto ITO substrates as photoanode in dye sensitized solar cell
Pomegranate leaves,natural_or_bio_based_candidate,1,0.597,0.597,2.09,560.0,52.0,,,TiO2,,,elsevier,keyword:pomegranate; natural_or_plant_name_screen,10.1016/j.solener.2016.08.003,Recent advances in hybrid solar cells based on natural dye extracts from Indian plant pigment as sensitizers
Punica granatum(Pomegranate),natural_or_bio_based_candidate,1,0.59,0.59,2.05,0.56,0.52,,,,I−/I3−,,elsevier,keyword:pomegranate; natural_or_plant_name_screen,10.1016/j.rser.2015.07.052,"Review on natural dye sensitized solar cells: Operation, materials and methods"
Punica granatum ( Pomegranate ),natural_or_bio_based_candidate,1,0.59,0.59,2.05,0.56,0.52,,,,,,elsevier,keyword:pomegranate; natural_or_plant_name_screen,10.1016/j.rser.2016.06.045,"Dye-sensitised solar cells: Development, structure, operation principles, electron kinetics, characterisation, synthesis materials and natural photosensitisers"
Mulberry fruit,natural_or_bio_based_candidate,1,0.55,0.55,1.89,0.56,,,,,,glass,elsevier,keyword:berry; natural_or_plant_name_screen,10.1016/j.rser.2017.04.075,Recent progress and utilization of natural pigments in dye sensitized solar cells: A review
Al doped ZnO : Beetroot dye,natural_or_bio_based_candidate,1,0.55,0.55,1.98,550.0,0.56,,,ZnO,,ITO,elsevier,keyword:beetroot; natural_or_plant_name_screen,10.1016/j.solener.2016.11.029,Al-doped ZnO thin films grown onto ITO substrates as photoanode in dye sensitized solar cell
Mulberry,natural_or_bio_based_candidate,1,0.54,0.54,1.89,0.55,0.49,,,TiO2,I−/I3−,FTO,elsevier,keyword:berry; natural_or_plant_name_screen,10.1016/j.jphotochem.2017.07.006,The effect of iron complexes of quercetin on dye-sensitized solar cell efficiency
G. atroviridis,natural_or_bio_based_candidate,1,0.51,0.51,2.55,0.32,0.63,,,TiO2,,,elsevier,natural_or_plant_name_screen,10.1016/j.solener.2019.02.023,Progress in dye sensitized solar cell by incorporating natural photosensitizers
C. fruticosa,natural_or_bio_based_candidate,2,0.5,0.5,1.3,0.616,60.16,,,TiO2,I−/I3−,,elsevier,natural_or_plant_name_screen,10.1016/j.rinp.2016.08.013; 10.1016/j.saa.2017.02.026,"Extraction, preparation and application of pigments from Cordyline fruticosa and Hylocereus polyrhizus as sensitizers for dye-sensitized solar cells | Optimization of dye extraction from Cordyline fruticosa via response surface methodology to produce a natural sensitizer for dye-sensitized solar cells"
P. glaucum,natural_or_bio_based_candidate,1,0.5,0.5,1.38,520.0,69.5,,,TiO2,I−/I3−,,elsevier,natural_or_plant_name_screen,10.1016/j.carbon.2016.04.012,Inkjet-printed graphene electrodes for dye-sensitized solar cells
O. dillenii,natural_or_bio_based_candidate,1,0.47,0.47,1.09,0.52,0.69,,,TiO2,,,elsevier,natural_or_plant_name_screen,10.1016/j.optmat.2019.02.037,Natural dye extract from Cassia fistula and its application in dye-sensitized solar cell: Experimental and density functional theory studies
PhCh / PEO – DMF / BMII – NH4I / I2 – tartaric acid / anthocyanin,natural_or_bio_based_candidate,1,0.46,0.46,3.5,0.34,0.39,,,TiO2,,glass,rsc,keyword:anthocyanin; natural_or_plant_name_screen,10.1039/C6RA04188D,From crab shell to solar cell: a gel polymer electrolyte based on N -phthaloylchitosan and its application in dye-sensitized solar cells  
ZnO : Hibiscus dye,natural_or_bio_based_candidate,1,0.44,0.44,1.55,525.0,0.56,,,ZnO,,ITO,elsevier,keyword:hibiscus; natural_or_plant_name_screen,10.1016/j.solener.2016.11.029,Al-doped ZnO thin films grown onto ITO substrates as photoanode in dye sensitized solar cell
Hibiscus sabdariffa,natural_or_bio_based_candidate,1,0.41,0.41,2.69,0.42,0.37,,,TiO2,,,elsevier,keyword:hibiscus; natural_or_plant_name_screen,10.1016/j.optmat.2018.03.056,Fabrication and characterization of mixed dye: Natural and synthetic organic dye
Mulberry on ZnO nanorode,natural_or_bio_based_candidate,1,0.41,0.41,2.9,0.23,0.3,,,TiO2,,,elsevier,keyword:berry; natural_or_plant_name_screen,10.1016/j.solener.2019.02.023,Progress in dye sensitized solar cell by incorporating natural photosensitizers
H. sabdariffa,natural_or_bio_based_candidate,1,0.4,0.4,1.16,500.0,62.6,,,TiO2,I−/I3−,,elsevier,natural_or_plant_name_screen,10.1016/j.carbon.2016.04.012,Inkjet-printed graphene electrodes for dye-sensitized solar cells
rosella ( Hibiscus sabdariffa L. ) ( aqueous extract ),natural_or_bio_based_candidate,1,0.37,0.37,1.63,0.4,0.57,,,,T2/T−,,elsevier,keyword:hibiscus; natural_or_plant_name_screen,10.1016/j.rser.2016.12.087,Performance improvement of modified dye-sensitized solar cells
Hibiscus sabdariffa L .( Aqueous extract ),natural_or_bio_based_candidate,1,0.37,0.37,1.63,0.4,0.57,,,,T2/T−,,elsevier,keyword:hibiscus; natural_or_plant_name_screen,10.1016/j.rser.2016.12.087,Performance improvement of modified dye-sensitized solar cells
Hibiscus sabdariffa L.,natural_or_bio_based_candidate,1,0.37,0.37,1.63,0.4,0.57,,,,,,elsevier,keyword:hibiscus; natural_or_plant_name_screen,10.1016/j.rser.2016.06.045,"Dye-sensitised solar cells: Development, structure, operation principles, electron kinetics, characterisation, synthesis materials and natural photosensitisers"
ZnO : Beetroot dye,natural_or_bio_based_candidate,1,0.35,0.35,1.3,500.0,0.55,,,ZnO,,ITO,elsevier,keyword:beetroot; natural_or_plant_name_screen,10.1016/j.solener.2016.11.029,Al-doped ZnO thin films grown onto ITO substrates as photoanode in dye sensitized solar cell
FeCl3·6H2O + chlorophyll,natural_or_bio_based_candidate,1,0.33,0.33,2.0,0.12,0.83,,,TiO2,,,elsevier,keyword:chlorophyll; natural_or_plant_name_screen,10.1016/j.rinp.2017.08.009,Effect of metal ion Fe(III) on the performance of chlorophyll as photosensitizers on dye sensitized solar cell
Anthocyanin extract ( after purification ),natural_or_bio_based_candidate,1,0.32,0.32,0.9,0.49,0.73,,,TiO2,,,elsevier,keyword:anthocyanin; natural_or_plant_name_screen,10.1016/j.saa.2015.02.003,Photoelectric characterization of fabricated dye-sensitized solar cell using dye extracted from red Siahkooti fruit as natural sensitizer
M. acuminata,natural_or_bio_based_candidate,2,0.31,0.31,0.9,0.58,30.145,,,TiO2,,,elsevier,natural_or_plant_name_screen,10.1016/j.optmat.2019.02.037; 10.1016/j.saa.2017.11.018,Application of dyes extracted from Alternanthera dentata leaves and Musa acuminata bracts as natural sensitizers for dye-sensitized solar cells | Natural dye extract from Cassia fistula and its application in dye-sensitized solar cell: Experimental and density functional theory studies
Spinach + beetroot,natural_or_bio_based_candidate,1,0.294,0.294,1.244,0.412,0.575,,,ZnO,,FTO,elsevier,keyword:beetroot|spinach; natural_or_plant_name_screen,10.1016/j.saa.2015.03.120,Visible light absorption and photo-sensitizing properties of spinach leaves and beetroot extracted natural dyes
R. chinensis,natural_or_bio_based_candidate,1,0.29,0.29,0.8017,0.5433,0.66,,,TiO2,,,elsevier,natural_or_plant_name_screen,10.1016/j.solener.2019.02.023,Progress in dye sensitized solar cell by incorporating natural photosensitizers
Dried Spinach with TiO2,natural_or_bio_based_candidate,1,0.29,0.29,1.11,0.583,0.46,,,TiO2,,,elsevier,keyword:spinach; natural_or_plant_name_screen,10.1016/j.solener.2019.02.023,Progress in dye sensitized solar cell by incorporating natural photosensitizers
Beetroot on ZnO nanorode,natural_or_bio_based_candidate,1,0.28,0.28,2.3,0.2,0.3,,,TiO2,,,elsevier,keyword:beetroot; natural_or_plant_name_screen,10.1016/j.solener.2019.02.023,Progress in dye sensitized solar cell by incorporating natural photosensitizers
Anthocyanin extract ( before purification ),natural_or_bio_based_candidate,1,0.27,0.27,0.7,0.55,0.72,,,TiO2,,,elsevier,keyword:anthocyanin; natural_or_plant_name_screen,10.1016/j.saa.2015.02.003,Photoelectric characterization of fabricated dye-sensitized solar cell using dye extracted from red Siahkooti fruit as natural sensitizer
S. splendens,natural_or_bio_based_candidate,1,0.26,0.26,0.7,0.56,0.61,,,TiO2,,,elsevier,natural_or_plant_name_screen,10.1016/j.solener.2019.02.023,Progress in dye sensitized solar cell by incorporating natural photosensitizers
Strawberryb,natural_or_bio_based_candidate,1,0.229,0.229,1.33,465.0,37.1,,,,,glass,elsevier,keyword:berry; natural_or_plant_name_screen,10.1016/j.cap.2015.01.003,Sensitized solar cells based on natural dyes
K. japonica,natural_or_bio_based_candidate,2,0.22,0.22,0.5597,292.2419,34.215,,,TiO2,,,elsevier,natural_or_plant_name_screen,10.1016/j.solener.2016.08.003; 10.1016/j.solener.2019.02.023,Progress in dye sensitized solar cell by incorporating natural photosensitizers | Recent advances in hybrid solar cells based on natural dye extracts from Indian plant pigment as sensitizers
Anthocyanin + Chlorophyll ( Trollflower ),natural_or_bio_based_candidate,1,0.22,0.22,0.589,0.521,0.711,,,TiO2,,,elsevier,keyword:chlorophyll|anthocyanin; natural_or_plant_name_screen,10.1016/j.optmat.2018.03.056,Fabrication and characterization of mixed dye: Natural and synthetic organic dye
H. polyrhizus,natural_or_bio_based_candidate,1,0.16,0.16,0.4,0.5,79.16,,,TiO2,I−/I3−,,elsevier,natural_or_plant_name_screen,10.1016/j.saa.2017.02.026,"Extraction, preparation and application of pigments from Cordyline fruticosa and Hylocereus polyrhizus as sensitizers for dye-sensitized solar cells"
Hennaa,natural_or_bio_based_candidate,1,0.157,0.157,0.66,470.0,50.54,,,,,glass,elsevier,keyword:henna; natural_or_plant_name_screen,10.1016/j.cap.2015.01.003,Sensitized solar cells based on natural dyes
A. dentata,natural_or_bio_based_candidate,2,0.15,0.15,0.5,0.54,28.69,,,TiO2,,,elsevier,natural_or_plant_name_screen,10.1016/j.optmat.2019.02.037; 10.1016/j.saa.2017.11.018,Application of dyes extracted from Alternanthera dentata leaves and Musa acuminata bracts as natural sensitizers for dye-sensitized solar cells | Natural dye extract from Cassia fistula and its application in dye-sensitized solar cell: Experimental and density functional theory studies
C. occidentalis,natural_or_bio_based_candidate,1,0.15,0.15,0.2,0.83,0.9,,,TiO2,,,elsevier,natural_or_plant_name_screen,10.1016/j.solener.2019.02.023,Progress in dye sensitized solar cell by incorporating natural photosensitizers
Strawberry,natural_or_bio_based_candidate,1,0.14,0.14,0.6,0.442,53.5,,,,,,elsevier,keyword:berry; natural_or_plant_name_screen,10.1016/j.jphotochem.2015.10.009,Role of pH and pigment concentration for natural dye-sensitized solar cells treated with anthocyanin extracts of common fruits
T. indica,natural_or_bio_based_candidate,1,0.14,0.14,0.35,0.53,0.67,,,TiO2,,,elsevier,natural_or_plant_name_screen,10.1016/j.optmat.2019.02.037,Natural dye extract from Cassia fistula and its application in dye-sensitized solar cell: Experimental and density functional theory studies
Spinacha,natural_or_bio_based_candidate,1,0.134,0.134,0.55,460.0,53.12,,,,,glass,elsevier,keyword:spinach; natural_or_plant_name_screen,10.1016/j.cap.2015.01.003,Sensitized solar cells based on natural dyes
Cowberry,natural_or_bio_based_candidate,1,0.13,0.13,0.4,0.56,0.54,,,TiO2,,,elsevier,keyword:berry; natural_or_plant_name_screen,10.1016/j.solener.2019.02.023,Progress in dye sensitized solar cell by incorporating natural photosensitizers
Bahraini henna,natural_or_bio_based_candidate,1,0.128,0.128,0.368,0.426,24.6,,,,I−/I3−,,elsevier,keyword:henna; natural_or_plant_name_screen,10.1016/j.rser.2015.07.052,"Review on natural dye sensitized solar cells: Operation, materials and methods"
Bahraini henna ( 80 g ),natural_or_bio_based_candidate,1,0.128,0.128,,0.426,24.6,,,TiO2,,,elsevier,keyword:henna; natural_or_plant_name_screen,10.1016/j.rser.2016.11.198,Natural dyes for dye sensitized solar cell: A review
Bahraini Henna,natural_or_bio_based_candidate,1,0.128,0.128,0.368,0.426,0.24,,,TiO2,,,elsevier,keyword:henna; natural_or_plant_name_screen,10.1016/j.solener.2019.02.023,Progress in dye sensitized solar cell by incorporating natural photosensitizers
C. alata,natural_or_bio_based_candidate,1,0.122,0.122,0.16,0.8,0.95,,,TiO2,,,elsevier,natural_or_plant_name_screen,10.1016/j.solener.2019.02.023,Progress in dye sensitized solar cell by incorporating natural photosensitizers
Yemeni henna,natural_or_bio_based_candidate,1,0.117,0.117,0.407,0.306,28.1,,,,I−/I3−,,elsevier,keyword:henna; natural_or_plant_name_screen,10.1016/j.rser.2015.07.052,"Review on natural dye sensitized solar cells: Operation, materials and methods"
Yemeni henna ( 87 g ),natural_or_bio_based_candidate,1,0.117,0.117,,0.306,28.1,,,TiO2,,,elsevier,keyword:henna; natural_or_plant_name_screen,10.1016/j.rser.2016.11.198,Natural dyes for dye sensitized solar cell: A review
Yemeni Henna,natural_or_bio_based_candidate,1,0.117,0.117,0.407,0.306,0.28,,,TiO2,,,elsevier,keyword:henna; natural_or_plant_name_screen,10.1016/j.solener.2019.02.023,Progress in dye sensitized solar cell by incorporating natural photosensitizers
Chl,natural_or_bio_based_candidate,1,0.064,0.064,0.185,0.502,69.3,,CCC1=C(C2=NC1=CC3=C(C4=C([N-]3)C(=C5[C@H]([C@@H](C(=N5)C=C6C(=C(C(=C2)[N-]6)C=C)C)C)CCC(=O)OC/C=C(\C)/CCC[C@H](C)CCC[C@H](C)CCCC(C)C)[C@H](C4=O)C(=O)OC)C)C.[Mg+2],TiO2,,FTO,elsevier,keyword:chlorophyll; natural_or_plant_name_screen,10.1016/j.jphotochem.2019.112216,"Photoconversion efficiency of Titania solar cells co-sensitized with natural pigments from cochineal, papaya peel and microalga Scenedesmus obliquus"
mulberry,natural_or_bio_based_candidate,2,0.0505,0.051,0.1805,0.55,0.511,,,TiO2,,,elsevier,keyword:berry; natural_or_plant_name_screen,10.1016/j.cplett.2018.01.008; 10.1016/j.optmat.2019.02.037,Fabrication and characterization of dye-sensitized solar cells based on natural plants | Natural dye extract from Cassia fistula and its application in dye-sensitized solar cell: Experimental and density functional theory studies
C. surattensis,natural_or_bio_based_candidate,1,0.046,0.046,0.13,0.47,0.74,,,TiO2,,,elsevier,natural_or_plant_name_screen,10.1016/j.solener.2019.02.023,Progress in dye sensitized solar cell by incorporating natural photosensitizers
C. tora,natural_or_bio_based_candidate,1,0.013,0.013,0.06,0.29,0.72,,,TiO2,,,elsevier,natural_or_plant_name_screen,10.1016/j.solener.2019.02.023,Progress in dye sensitized solar cell by incorporating natural photosensitizers
